Repository: richardotis/wasm-demo

File: content/databases/PrecHiMn-04_2.tdb (part 2 of 5)
$
      2183.00  Y  -41689.864+321.140783*T-47.43*T*LN(T)+6.44389E+31*T**(-9);
      4000.00  N !
 FUNCTION GLIQVV    298.15  +20764.117-9.455552*T+GHSERVV-5.19136E-22*T**7;
      2183.00  Y  -19617.51+311.055983*T-47.43*T*LN(T);
      4000.00  N !
 FUNCTION GFCCVV    298.15  +GHSERVV+7500+1.7*T;                       6000 N !
$ ------------------------------------------------------------------------------
$ Binary systems
$ ------------------------------------------------------------------------------
$ Al-C
$
$ From J. Groebner et al. 1995 (included in LB Vol. 1).
$ 
$ A misprint in the parameter list was corrected in 96Gro.
$ No parameters for fcc are included in 95Gro or 96Gro.
$
$ Reasonable parameters for fcc and bcc added by Connetable et al. 2008
$
$ Checked against LB and paper. Checked at 6000 K.
$
 PAR  L(LIQUID,AL,C;0),,                +40861.02-33.21138*T;,,       N 95Gro !
$
 PAR  G(FCC_A1,AL:C),,                  +GHSERAL+GHSERCC+81000;,,     N 08Con !
 PAR  L(FCC_A1,AL:C,VA;0),,             -80000+8*T;,,                 N 08Con !
$
 PAR  G(A1_FCC,AL:C),,                  +GHSERAL+GHSERCC+81000;,,     N 08Con !
 PAR  L(A1_FCC,AL:C,VA;0),,             -80000+8*T;,,                 N 08Con !
$
 PAR  G(AL4C3_D71,AL:C),,               -286001.52+1030.27302*T
             -161.709142*T*LN(T)-0.01152276*T**2+2450000*T**(-1)
             +7E-07*T**3;,,                                           N 95Gro !
$
$ metastable
$
 PAR  G(BCC_A2,AL:C),,                  +GHSERAL+3*GHSERCC
             +100000+80*T;,,                                          N 08Con !
 PAR  L(BCC_A2,AL:C,VA;0),,             +130000+14*T;,,               N 08Con !
$
 PAR  G(A2_BCC,AL:C),,                  +GHSERAL+3*GHSERCC
             +100000+80*T;,,                                          N 08Con !
 PAR  L(A2_BCC,AL:C,VA;0),,             +130000+14*T;,,               N 08Con !
$
 PAR  G(BCC_2SL,AL:AL:C),,              +ZERO;,,                      N 08Con !
 PAR  G(BCC_2SL,AL:VA:C),,              +ZERO;,,                      N 08Con !
 PAR  G(BCC_2SL,VA:AL:C),,              +ZERO;,,                      N 08Con !
$
$ As a matter of coincidence the Gibbs energy of hcp is similar to that of fcc
$ without using any parameters.
$
 PAR  G(HCP_A3,AL:C),,                  +ZERO;,,                      N !
 PAR  L(HCP_A3,AL:C,VA;0),,             +ZERO;,,                      N !
$
 PAR  L(DIAMOND_A4,AL,C;0),,            +80*T;,,                      N 96Gro !
$ ------------------------------------------------------------------------------
$ Al-Fe
$
$ From B. Sundman et al. 2009
$
$ Checked against paper. Checked at 6000 K.
$
$ This dataset gives the same results as the .tdb submitted with the paper.
$
$ The invariant equilibria involving B2 are at 1378 and 1495 K instead of
$ 1362 and 1499 K as given in the paper.
$
$ The ordering parameters for the bcc-4SL and bcc-2SL phases in the paper
$ are to some extent different from those in the accompanying .tdb and some
$ are probably incorrect.
$
$ The metastable fcc description is much improved compared to previous datasets.
$
$ This datasets contains 4SL fcc (FCC_4SL + A1_FCC) and bcc (BCC_4SL + A2_BD3)
$ and 2SL bcc with vacancies (BCC_2SL + A2_BCC). Option B is not used.
$
$ The BCC_2SL interaction is written partially with wildcards in the tdb from
$ 13Lin. This makes a difference in the Al-Fe-Mn ternary.
$
 PAR  L(LIQUID,AL,FE;0),,               -88090+19.8*T;,,              N 09Sun !
 PAR  L(LIQUID,AL,FE;1),,               -3800+3*T;,,                  N 09Sun !
 PAR  L(LIQUID,AL,FE;2),,               -2000;,,                      N 09Sun !
$
 PAR  L(FCC_A1,AL,FE:VA;0),,            -104700+30.65*T;,,            N 08Con !
 PAR  L(FCC_A1,AL,FE:VA;1),,            +30000-7*T;,,                 N 09Sun !
 PAR  L(FCC_A1,AL,FE:VA;2),,            +32200-17*T;,,                N 09Sun !
$
 PAR  L(A1_FCC,AL,FE:VA;0),,            -104700+30.65*T;,,            N 08Con !
 PAR  L(A1_FCC,AL,FE:VA;1),,            +30000-7*T;,,                 N 09Sun !
 PAR  L(A1_FCC,AL,FE:VA;2),,            +32200-17*T;,,                N 09Sun !
$
 PAR  G(FCC_4SL,FE:FE:FE:AL:VA),,       +GFALFE3;,,                   N 08Con !
 PAR  G(FCC_4SL,AL:FE:FE:FE:VA),,       +GFALFE3;,,                   N 08Con !
 PAR  G(FCC_4SL,FE:AL:FE:FE:VA),,       +GFALFE3;,,                   N 08Con !
 PAR  G(FCC_4SL,FE:FE:AL:FE:VA),,       +GFALFE3;,,                   N 08Con !
 PAR  G(FCC_4SL,FE:FE:AL:AL:VA),,       +GFAL2FE2;,,                  N 08Con !
 PAR  G(FCC_4SL,AL:FE:FE:AL:VA),,       +GFAL2FE2;,,                  N 08Con !
 PAR  G(FCC_4SL,FE:AL:FE:AL:VA),,       +GFAL2FE2;,,                  N 08Con !
 PAR  G(FCC_4SL,AL:FE:AL:FE:VA),,       +GFAL2FE2;,,                  N 08Con !
 PAR  G(FCC_4SL,FE:AL:AL:FE:VA),,       +GFAL2FE2;,,                  N 08Con !
 PAR  G(FCC_4SL,AL:AL:FE:FE:VA),,       +GFAL2FE2;,,                  N 08Con !
 PAR  G(FCC_4SL,FE:AL:AL:AL:VA),,       +GFAL3FE;,,                   N 08Con !
 PAR  G(FCC_4SL,AL:FE:AL:AL:VA),,       +GFAL3FE;,,                   N 08Con !
 PAR  G(FCC_4SL,AL:AL:FE:AL:VA),,       +GFAL3FE;,,                   N 08Con !
 PAR  G(FCC_4SL,AL:AL:AL:FE:VA),,       +GFAL3FE;,,                   N 08Con !
 PAR  L(FCC_4SL,AL,FE:*:*:*:VA;0),,     +L0FALFE;,,                   N 08Con !
 PAR  L(FCC_4SL,*:AL,FE:*:*:VA;0),,     +L0FALFE;,,                   N 08Con !
 PAR  L(FCC_4SL,*:*:AL,FE:*:VA;0),,     +L0FALFE;,,                   N 08Con !
 PAR  L(FCC_4SL,*:*:*:AL,FE:VA;0),,     +L0FALFE;,,                   N 08Con !
 PAR  L(FCC_4SL,AL,FE:AL,FE:*:*:VA;0),, +SFALFE;,,                    N 08Con !
 PAR  L(FCC_4SL,AL,FE:*:AL,FE:*:VA;0),, +SFALFE;,,                    N 08Con !
 PAR  L(FCC_4SL,AL,FE:*:*:AL,FE:VA;0),, +SFALFE;,,                    N 08Con !
 PAR  L(FCC_4SL,*:AL,FE:AL,FE:*:VA;0),, +SFALFE;,,                    N 08Con !
 PAR  L(FCC_4SL,*:AL,FE:*:AL,FE:VA;0),, +SFALFE;,,                    N 08Con !
 PAR  L(FCC_4SL,*:*:AL,FE:AL,FE:VA;0),, +SFALFE;,,                    N 08Con !
$
 PAR  L(BCC_A2,AL,FE:VA;0),,            -122960+31.9888*T;,,          N 93Sei !
 PAR  L(BCC_A2,AL,FE:VA;1),,            +2945.2;,,                    N 93Sei !
 PAR  TC(BCC_A2,AL,FE:VA;0),,            -438;,,                      N 09Sun !
 PAR  TC(BCC_A2,AL,FE:VA;1),,           -1720;,,                      N 09Sun !
$
 PAR  L(A2_BCC,AL,FE:VA;0),,            -122960+31.9888*T;,,          N 93Sei !
 PAR  L(A2_BCC,AL,FE:VA;1),,            +2945.2;,,                    N 93Sei !
 PAR  TC(A2_BCC,AL,FE:VA;0),,            -438;,,                      N 09Sun !
 PAR  TC(A2_BCC,AL,FE:VA;1),,           -1720;,,                      N 09Sun !
$
 PAR  G(BCC_2SL,AL:FE:VA),,             +GB2ALFE;,,                   N 09Sun !
 PAR  G(BCC_2SL,FE:AL:VA),,             +GB2ALFE;,,                   N 09Sun !
 PAR  L(BCC_2SL,AL,FE:AL:VA;0),,        +5600;,,                      N 09Sun !
 PAR  L(BCC_2SL,AL:AL,FE:VA;0),,        +5600;,,                      N 09Sun !
 PAR  L(BCC_2SL,FE:AL,FE:VA;0),,        -1400+2.4*T;,,                N 09Sun !
 PAR  L(BCC_2SL,AL,FE:FE:VA;0),,        -1400+2.4*T;,,                N 09Sun !
 PAR  L(BCC_2SL,AL,FE:*:VA;0),,         +2*UB2ALFE;,,                 N 09Sun !
 PAR  L(BCC_2SL,*:AL,FE:VA;0),,         +2*UB2ALFE;,,                 N 09Sun !
 PAR  L(BCC_2SL,AL,FE:*:VA;1),,         -524;,,                       N 09Sun !
 PAR  L(BCC_2SL,*:AL,FE:VA;1),,         -524;,,                       N 09Sun !
 PAR  L(BCC_2SL,AL,FE:*:VA;2),,         -1560;,,                      N 09Sun !
 PAR  L(BCC_2SL,*:AL,FE:VA;2),,         -1560;,,                      N 09Sun !
 PAR  L(BCC_2SL,AL,FE:AL,FE:VA;0),,     -8400-4.8*T;,,                N 09Sun !
 PAR  TC(BCC_2SL,FE:AL:VA),,            +2*UTCBALFE;,,                N 09Sun !
 PAR  TC(BCC_2SL,AL:FE:VA),,            +2*UTCBALFE;,,                N 09Sun !
 PAR  TC(BCC_2SL,AL,FE:*:VA;0),,        -2*UTCBALFE;,,                N 09Sun !
 PAR  TC(BCC_2SL,*:AL,FE:VA;0),,        -2*UTCBALFE;,,                N 09Sun !
 PAR  BM(BCC_2SL,FE:AL:VA),,            +2*UBMBALFE;,,                N 09Sun !
 PAR  BM(BCC_2SL,AL:FE:VA),,            +2*UBMBALFE;,,                N 09Sun !
 PAR  BM(BCC_2SL,AL,FE:*:VA;0),,        +2*BM0BALFE;,,                N 09Sun !
 PAR  BM(BCC_2SL,*:AL,FE:VA;0),,        +2*BM0BALFE;,,                N 09Sun !
 PAR  BM(BCC_2SL,AL,FE:*:VA;1),,        +2*BM1BALFE;,,                N 09Sun !
 PAR  BM(BCC_2SL,*:AL,FE:VA;1),,        +2*BM1BALFE;,,                N 09Sun !
 PAR  BM(BCC_2SL,AL,FE:*:VA;2),,        +2*BM2BALFE;,,                N 09Sun !
 PAR  BM(BCC_2SL,*:AL,FE:VA;2),,        +2*BM2BALFE;,,                N 09Sun !
$
$ The parameters corresponding to GBAL3FE and GBALFE3 are different in the tdb
$ from 13Lin. They do not reproduce A2/B2/D03 equilibria according to 09Sun.
 PAR  G(BCC_4SL,AL:AL:AL:FE:VA),,       +GBAL3FE;,,                   N 09Sun !
 PAR  G(BCC_4SL,AL:AL:FE:AL:VA),,       +GBAL3FE;,,                   N 09Sun !
 PAR  G(BCC_4SL,AL:FE:AL:AL:VA),,       +GBAL3FE;,,                   N 09Sun !
 PAR  G(BCC_4SL,FE:AL:AL:AL:VA),,       +GBAL3FE;,,                   N 09Sun !
 PAR  G(BCC_4SL,AL:AL:FE:FE:VA),,       +GB2ALFE;,,                   N 09Sun !
 PAR  G(BCC_4SL,FE:FE:AL:AL:VA),,       +GB2ALFE;,,                   N 09Sun !
 PAR  G(BCC_4SL,AL:FE:AL:FE:VA),,       +GB32ALFE;,,                  N 09Sun !
 PAR  G(BCC_4SL,AL:FE:FE:AL:VA),,       +GB32ALFE;,,                  N 09Sun !
 PAR  G(BCC_4SL,FE:AL:AL:FE:VA),,       +GB32ALFE;,,                  N 09Sun !
 PAR  G(BCC_4SL,FE:AL:FE:AL:VA),,       +GB32ALFE;,,                  N 09Sun !
 PAR  G(BCC_4SL,AL:FE:FE:FE:VA),,       +GBALFE3;,,                   N 09Sun !
 PAR  G(BCC_4SL,FE:AL:FE:FE:VA),,       +GBALFE3;,,                   N 09Sun !
 PAR  G(BCC_4SL,FE:FE:AL:FE:VA),,       +GBALFE3;,,                   N 09Sun !
 PAR  G(BCC_4SL,FE:FE:FE:AL:VA),,       +GBALFE3;,,                   N 09Sun !
 PAR  L(BCC_4SL,AL,FE:*:*:*:VA;0),,     +L0BALFE;,,                   N 09Sun !
 PAR  L(BCC_4SL,*:AL,FE:*:*:VA;0),,     +L0BALFE;,,                   N 09Sun !
 PAR  L(BCC_4SL,*:*:AL,FE:*:VA;0),,     +L0BALFE;,,                   N 09Sun !
 PAR  L(BCC_4SL,*:*:*:AL,FE:VA;0),,     +L0BALFE;,,                   N 09Sun !
 PAR  L(BCC_4SL,AL,FE:*:*:*:VA;1),,     +L1BALFE;,,                   N 09Sun !
 PAR  L(BCC_4SL,*:AL,FE:*:*:VA;1),,     +L1BALFE;,,                   N 09Sun !
 PAR  L(BCC_4SL,*:*:AL,FE:*:VA;1),,     +L1BALFE;,,                   N 09Sun !
 PAR  L(BCC_4SL,*:*:*:AL,FE:VA;1),,     +L1BALFE;,,                   N 09Sun !
 PAR  L(BCC_4SL,AL,FE:*:*:*:VA;2),,     +L2BALFE;,,                   N 09Sun !
 PAR  L(BCC_4SL,*:AL,FE:*:*:VA;2),,     +L2BALFE;,,                   N 09Sun !
 PAR  L(BCC_4SL,*:*:AL,FE:*:VA;2),,     +L2BALFE;,,                   N 09Sun !
 PAR  L(BCC_4SL,*:*:*:AL,FE:VA;2),,     +L2BALFE;,,                   N 09Sun !
 PAR  TC(BCC_4SL,AL:AL:AL:FE:VA),,      +UTCBALFE;,,                  N 09Sun !
 PAR  TC(BCC_4SL,AL:AL:FE:AL:VA),,      +UTCBALFE;,,                  N 09Sun !
 PAR  TC(BCC_4SL,AL:FE:AL:AL:VA),,      +UTCBALFE;,,                  N 09Sun !
 PAR  TC(BCC_4SL,FE:AL:AL:AL:VA),,      +UTCBALFE;,,                  N 09Sun !
 PAR  TC(BCC_4SL,AL:AL:FE:FE:VA),,      +2*UTCBALFE;,,                N 09Sun !
 PAR  TC(BCC_4SL,FE:FE:AL:AL:VA),,      +2*UTCBALFE;,,                N 09Sun !
 PAR  TC(BCC_4SL,AL:FE:AL:FE:VA),,      +UTCBALFE;,,                  N 09Sun !
 PAR  TC(BCC_4SL,AL:FE:FE:AL:VA),,      +UTCBALFE;,,                  N 09Sun !
 PAR  TC(BCC_4SL,FE:AL:AL:FE:VA),,      +UTCBALFE;,,                  N 09Sun !
 PAR  TC(BCC_4SL,FE:AL:FE:AL:VA),,      +UTCBALFE;,,                  N 09Sun !
 PAR  TC(BCC_4SL,AL:FE:FE:FE:VA),,      +UTCBALFE;,,                  N 09Sun !
 PAR  TC(BCC_4SL,FE:AL:FE:FE:VA),,      +UTCBALFE;,,                  N 09Sun !
 PAR  TC(BCC_4SL,FE:FE:AL:FE:VA),,      +UTCBALFE;,,                  N 09Sun !
 PAR  TC(BCC_4SL,FE:FE:FE:AL:VA),,      +UTCBALFE;,,                  N 09Sun !
 PAR  TC(BCC_4SL,AL,FE:*:*:*:VA;0),,    +TC0BALFE;,,                  N 09Sun !
 PAR  TC(BCC_4SL,*:AL,FE:*:*:VA;0),,    +TC0BALFE;,,                  N 09Sun !
 PAR  TC(BCC_4SL,*:*:AL,FE:*:VA;0),,    +TC0BALFE;,,                  N 09Sun !
 PAR  TC(BCC_4SL,*:*:*:AL,FE:VA;0),,    +TC0BALFE;,,                  N 09Sun !
 PAR  BM(BCC_4SL,AL:AL:AL:FE:VA),,      +UBMBALFE;,,                  N 09Sun !
 PAR  BM(BCC_4SL,AL:AL:FE:AL:VA),,      +UBMBALFE;,,                  N 09Sun !
 PAR  BM(BCC_4SL,AL:FE:AL:AL:VA),,      +UBMBALFE;,,                  N 09Sun !
 PAR  BM(BCC_4SL,FE:AL:AL:AL:VA),,      +UBMBALFE;,,                  N 09Sun !
 PAR  BM(BCC_4SL,AL:AL:FE:FE:VA),,      +2*UBMBALFE;,,                N 09Sun !
 PAR  BM(BCC_4SL,FE:FE:AL:AL:VA),,      +2*UBMBALFE;,,                N 09Sun !
 PAR  BM(BCC_4SL,AL:FE:AL:FE:VA),,      +UBMBALFE;,,                  N 09Sun !
 PAR  BM(BCC_4SL,AL:FE:FE:AL:VA),,      +UBMBALFE;,,                  N 09Sun !
 PAR  BM(BCC_4SL,FE:AL:AL:FE:VA),,      +UBMBALFE;,,                  N 09Sun !
 PAR  BM(BCC_4SL,FE:AL:FE:AL:VA),,      +UBMBALFE;,,                  N 09Sun !
 PAR  BM(BCC_4SL,AL:FE:FE:FE:VA),,      +UBMBALFE;,,                  N 09Sun !
 PAR  BM(BCC_4SL,FE:AL:FE:FE:VA),,      +UBMBALFE;,,                  N 09Sun !
 PAR  BM(BCC_4SL,FE:FE:AL:FE:VA),,      +UBMBALFE;,,                  N 09Sun !
 PAR  BM(BCC_4SL,FE:FE:FE:AL:VA),,      +UBMBALFE;,,                  N 09Sun !
 PAR  BM(BCC_4SL,AL,FE:*:*:*:VA;0),,    +BM0BALFE;,,                  N 09Sun !
 PAR  BM(BCC_4SL,*:AL,FE:*:*:VA;0),,    +BM0BALFE;,,                  N 09Sun !
 PAR  BM(BCC_4SL,*:*:AL,FE:*:VA;0),,    +BM0BALFE;,,                  N 09Sun !
 PAR  BM(BCC_4SL,*:*:*:AL,FE:VA;0),,    +BM0BALFE;,,                  N 09Sun !
 PAR  BM(BCC_4SL,AL,FE:*:*:*:VA;1),,    +BM1BALFE;,,                  N 09Sun !
 PAR  BM(BCC_4SL,*:AL,FE:*:*:VA;1),,    +BM1BALFE;,,                  N 09Sun !
 PAR  BM(BCC_4SL,*:*:AL,FE:*:VA;1),,    +BM1BALFE;,,                  N 09Sun !
 PAR  BM(BCC_4SL,*:*:*:AL,FE:VA;1),,    +BM1BALFE;,,                  N 09Sun !
 PAR  BM(BCC_4SL,AL,FE:*:*:*:VA;2),,    +BM2BALFE;,,                  N 09Sun !
 PAR  BM(BCC_4SL,*:AL,FE:*:*:VA;2),,    +BM2BALFE;,,                  N 09Sun !
 PAR  BM(BCC_4SL,*:*:AL,FE:*:VA;2),,    +BM2BALFE;,,                  N 09Sun !
 PAR  BM(BCC_4SL,*:*:*:AL,FE:VA;2),,    +BM2BALFE;,,                  N 09Sun !
$
 PAR  G(AL13FE4,AL:FE:AL),,             +0.765*GHSERAL+0.235*GHSERFE
             -30680+7.4*T;,,                                          N 09Sun !
 PAR  G(AL13FE4,AL:FE:VA),,             +0.6275*GHSERAL+0.235*GHSERFE
             -28100+7.4*T;,,                                          N 09Sun !
$
 PAR  G(AL5FE2,AL:FE),,                 +5*GHSERAL+2*GHSERFE
             -235600+54*T;,,                                          N 09Sun !
$
 PAR  G(AL2FE,AL:FE),,                  +2*GHSERAL+GHSERFE
             -104000+23*T;,,                                          N 09Sun !
$
 PAR  G(AL8FE5_D82,FE:AL),,             +8*GHSERFE+5*GBCCAL
             +200000+36*T;,,                                          N 09Sun !
 PAR  G(AL8FE5_D82,AL:FE),,             +8*GBCCAL+5*GHSERFE
             -394000+36*T;,,                                          N 09Sun !
 PAR  L(AL8FE5_D82,AL,FE:FE;0),,        -174000;,,                    N 09Sun !
 PAR  L(AL8FE5_D82,AL:AL,FE;0),,        -100000;,,                    N 09Sun !
$
$ metastable
$
$PAR  L(HCP_A3,AL,FE:VA;0),,            -106903+20*T;,,               N 97Jan !
 PAR  L(HCP_A3,AL,FE:VA;0),,            -100000+20*T;,,               N 13Lin !
 PAR  L(CBCC_A12,AL,FE:VA;0),,          +ZERO;,,                      N 97Jan !
 PAR  L(CUB_A13,AL,FE:VA;0),,           -117900+23.2*T;,,             N 13Lin !
 PAR  L(CUB_A13,AL,FE:VA;1),,           +64700-44*T;,,                N 13Lin !
$
$ The source of the Al6Mn and Al4Mn parameters in the tdb from 13Lin are given
$ as the COST version of Ake's Al-Fe-Mn, but these are not the parameters that
$ are in the COST database.
 PAR  G(AL12MN,AL:FE),,                 +12*GHSERAL+GHSERFE
             -105818+33.5848*T;,,                                     N 97Jan !
$PAR  G(AL6MN_D2H,AL:FE),,              +6*GHSERAL+GHSERFE
$            -130984+38.5*T;,,                                        N 98Jan2 !
 PAR  G(AL6MN_D2H,AL:FE),,              +6*GHSERAL+GHSERFE
             -105013+32.659298*T;,,                                   N 13Lin !
$PAR  G(AL4MN_MU,AL:FE),,               +4*GHSERAL+GHSERFE
$            -131445+50.0*T;,,                                        N 98Jan2 !
 PAR  G(AL4MN_MU,AL:FE),,               +4*GHSERAL+GHSERFE
             -105661+34.761*T;,,                                      N 13Lin !
$
 PAR  G(KAPPA_E21,AL:FE:VA),,           +GHSERAL+3*GFCCFE
             -94000+17.6*T;,,                                         N 10Chi !
$
 FUNCTION UFALFE    298.15  -4000+T;                                   6000 N !
$ Function below from Connetable 2008
$FUNCTION GFALFE3   298.15  +3*UFALFE-4000;                            6000 N !
$ Function below from Sundman 2009
 FUNCTION GFALFE3   298.15  +3*UFALFE-3500;                            6000 N !
 FUNCTION GFAL2FE2  298.15  +4*UFALFE;                                 6000 N !
 FUNCTION GFAL3FE   298.15  +3*UFALFE+9000;                            6000 N !
 FUNCTION SFALFE    298.15  +UFALFE;                                   6000 N !
 FUNCTION L0FALFE   298.15  +ZERO;                                     6000 N !
$
$ Note that UB2ALFE corresponds to 1.5 bonds
 FUNCTION UB1ALFE   298.15  -4023-1.14*T;                              6000 N !
 FUNCTION UB2ALFE   298.15  -1973-2*T;                                 6000 N !
 FUNCTION GBAL3FE   298.15  +2*UB1ALFE+UB2ALFE+3900;                   6000 N !
 FUNCTION GB2ALFE   298.15  +4*UB1ALFE;                                6000 N !
 FUNCTION GB32ALFE  298.15  +2*UB1ALFE+2*UB2ALFE;                      6000 N !
 FUNCTION GBALFE3   298.15  +2*UB1ALFE+UB2ALFE-70+0.5*T;               6000 N !
 FUNCTION L0BALFE   298.15  +ZERO;                                     6000 N !
 FUNCTION L1BALFE   298.15  -634+0.68*T;                               6000 N !
 FUNCTION L2BALFE   298.15  -190;                                      6000 N !
 FUNCTION UTCBALFE  298.15  -125;                                      6000 N !
 FUNCTION TC0BALFE  298.15  -UTCBALFE;                                 6000 N !
 FUNCTION UBMBALFE  298.15  -1.36;                                     6000 N !
 FUNCTION BM0BALFE  298.15  -0.3;                                      6000 N !
 FUNCTION BM1BALFE  298.15  -0.8;                                      6000 N !
 FUNCTION BM2BALFE  298.15  +0.2;                                      6000 N !
$ ------------------------------------------------------------------------------
$ Al-Mn
$
$ From D. Djurovic 2012
$
$ This dataset is based on the one from Y. Du et al. 2007 with ordering added
$ for the fcc and bcc phases and a mdification of the Al11Mn4_HT phase.
$
$ The new fcc interactions for the disordered state were not included in
$ Al-Fe-Mn from 13Lin
$
$ There is an inverse miscibility gap with a minimum at 4277 K and x(Mn)=0.29.
$
$ A number of metastable phases have been observed in this system:
$ pi-Al4Mn (oC152), Al10Mn3 (also phi-AlMn; hP26), L10. And some quasicryst.
$ phases: T-AlMn (decagonal at Al4Mn), i-AlMn (icosahedral at Al4Mn).
$ Phase with unknown status: Al78Mn22 (oC1233).
$
 PAR  L(LIQUID,AL,MN;0),,               -70584.9+28.22693*T;,,        N 07Du !
 PAR  L(LIQUID,AL,MN;1),,               -13293.5+9.82551*T;,,         N 07Du !
$
 PAR  L(FCC_A1,AL,MN:VA;0),,            -69938+27.17958*T;,,          N 07Du !
 PAR  L(FCC_A1,AL,MN:VA;1),,            +8248.9;,,                    N 07Du !
$PAR  L(FCC_A1,AL,MN:VA;0),,            +LDF0ALMN;,,                  N 12Dju !
$PAR  L(FCC_A1,AL,MN:VA;1),,            +LDF1ALMN;,,                  N 12Dju !
$PAR  L(FCC_A1,AL,MN:VA;2),,            +LDF2ALMN;,,                  N 12Dju !
$
 PAR  L(A1_FCC,AL,MN:VA;0),,            -69938+27.17958*T;,,          N 07Du !
 PAR  L(A1_FCC,AL,MN:VA;1),,            +8248.9;,,                    N 07Du !
$PAR  L(A1_FCC,AL,MN:VA;0),,            +LDF0ALMN;,,                  N 12Dju !
$PAR  L(A1_FCC,AL,MN:VA;1),,            +LDF1ALMN;,,                  N 12Dju !
$PAR  L(A1_FCC,AL,MN:VA;2),,            +LDF2ALMN;,,                  N 12Dju !
$
 PAR  G(FCC_4SL,AL:AL:AL:MN:VA),,       +GFAL3MN;,,                   N 12Dju !
 PAR  G(FCC_4SL,AL:AL:MN:AL:VA),,       +GFAL3MN;,,                   N 12Dju !
 PAR  G(FCC_4SL,AL:MN:AL:AL:VA),,       +GFAL3MN;,,                   N 12Dju !
 PAR  G(FCC_4SL,MN:AL:AL:AL:VA),,       +GFAL3MN;,,                   N 12Dju !
 PAR  G(FCC_4SL,AL:AL:MN:MN:VA),,       +GFAL2MN2;,,                  N 12Dju !
 PAR  G(FCC_4SL,AL:MN:AL:MN:VA),,       +GFAL2MN2;,,                  N 12Dju !
 PAR  G(FCC_4SL,AL:MN:MN:AL:VA),,       +GFAL2MN2;,,                  N 12Dju !
 PAR  G(FCC_4SL,MN:AL:AL:MN:VA),,       +GFAL2MN2;,,                  N 12Dju !
 PAR  G(FCC_4SL,MN:AL:MN:AL:VA),,       +GFAL2MN2;,,                  N 12Dju !
 PAR  G(FCC_4SL,MN:MN:AL:AL:VA),,       +GFAL2MN2;,,                  N 12Dju !
 PAR  G(FCC_4SL,AL:MN:MN:MN:VA),,       +GFALMN3;,,                   N 12Dju !
 PAR  G(FCC_4SL,MN:AL:MN:MN:VA),,       +GFALMN3;,,                   N 12Dju !
 PAR  G(FCC_4SL,MN:MN:AL:MN:VA),,       +GFALMN3;,,                   N 12Dju !
 PAR  G(FCC_4SL,MN:MN:MN:AL:VA),,       +GFALMN3;,,                   N 12Dju !
 PAR  L(FCC_4SL,AL,MN:*:*:*:VA;0),,     +L0FALMN;,,                   N 12Dju !
 PAR  L(FCC_4SL,*:AL,MN:*:*:VA;0),,     +L0FALMN;,,                   N 12Dju !
 PAR  L(FCC_4SL,*:*:AL,MN:*:VA;0),,     +L0FALMN;,,                   N 12Dju !
 PAR  L(FCC_4SL,*:*:*:AL,MN:VA;0),,     +L0FALMN;,,                   N 12Dju !
 PAR  L(FCC_4SL,AL,MN:*:*:*:VA;1),,     +L1FALMN;,,                   N 12Dju !
 PAR  L(FCC_4SL,*:AL,MN:*:*:VA;1),,     +L1FALMN;,,                   N 12Dju !
 PAR  L(FCC_4SL,*:*:AL,MN:*:VA;1),,     +L1FALMN;,,                   N 12Dju !
 PAR  L(FCC_4SL,*:*:*:AL,MN:VA;1),,     +L1FALMN;,,                   N 12Dju !
 PAR  L(FCC_4SL,AL,MN:*:*:*:VA;2),,     +L2FALMN;,,                   N 12Dju !
 PAR  L(FCC_4SL,*:AL,MN:*:*:VA;2),,     +L2FALMN;,,                   N 12Dju !
 PAR  L(FCC_4SL,*:*:AL,MN:*:VA;2),,     +L2FALMN;,,                   N 12Dju !
 PAR  L(FCC_4SL,*:*:*:AL,MN:VA;2),,     +L2FALMN;,,                   N 12Dju !
 PAR  L(FCC_4SL,AL,MN:AL,MN:*:*:VA;0),, +SFALMN;,,                    N 12Dju !
 PAR  L(FCC_4SL,AL,MN:*:AL,MN:*:VA;0),, +SFALMN;,,                    N 12Dju !
 PAR  L(FCC_4SL,AL,MN:*:*:AL,MN:VA;0),, +SFALMN;,,                    N 12Dju !
 PAR  L(FCC_4SL,*:AL,MN:AL,MN:*:VA;0),, +SFALMN;,,                    N 12Dju !
 PAR  L(FCC_4SL,*:AL,MN:*:AL,MN:VA;0),, +SFALMN;,,                    N 12Dju !
 PAR  L(FCC_4SL,*:*:AL,MN:AL,MN:VA;0),, +SFALMN;,,                    N 12Dju !
$
 PAR  L(BCC_A2,AL,MN:VA;0),,            -111336.2+44.48059*T;,,       N 07Du !
 PAR  L(BCC_A2,AL,MN:VA;1),,            -68691.8+44.52653*T;,,        N 07Du !
$
 PAR  L(A2_BCC,AL,MN:VA;0),,            -111336.2+44.48059*T;,,       N 07Du !
 PAR  L(A2_BCC,AL,MN:VA;1),,            -68691.8+44.52653*T;,,        N 07Du !
$
 PAR  G(BCC_2SL,AL:MN:VA),,             +GB22ALMN;,,                  N 12Dju !
 PAR  G(BCC_2SL,MN:AL:VA),,             +GB22ALMN;,,                  N 12Dju !
 PAR  L(BCC_2SL,AL,MN:AL:VA;0),,        +LALMN0AL;,,                  N 12Dju !
 PAR  L(BCC_2SL,AL,MN:AL:VA;1),,        +L11BALMN;,,                  N 12Dju !
 PAR  L(BCC_2SL,AL,MN:MN:VA;0),,        +LALMN0MN;,,                  N 12Dju !
 PAR  L(BCC_2SL,AL,MN:MN:VA;1),,        +L11BALMN;,,                  N 12Dju !
 PAR  L(BCC_2SL,AL:AL,MN:VA;0),,        +LALMN0AL;,,                  N 12Dju !
 PAR  L(BCC_2SL,AL:AL,MN:VA;1),,        +L11BALMN;,,                  N 12Dju !
 PAR  L(BCC_2SL,MN:AL,MN:VA;0),,        +LALMN0MN;,,                  N 12Dju !
 PAR  L(BCC_2SL,MN:AL,MN:VA;1),,        +L11BALMN;,,                  N 12Dju !
$
 PAR  G(BCC_4SL,AL:AL:AL:MN:VA),,       +GBAL3MN;,,                   N 12Dju !
 PAR  G(BCC_4SL,AL:AL:MN:AL:VA),,       +GBAL3MN;,,                   N 12Dju !
 PAR  G(BCC_4SL,AL:MN:AL:AL:VA),,       +GBAL3MN;,,                   N 12Dju !
 PAR  G(BCC_4SL,MN:AL:AL:AL:VA),,       +GBAL3MN;,,                   N 12Dju !
 PAR  G(BCC_4SL,AL:AL:MN:MN:VA),,       +GB2ALMN;,,                   N 12Dju !
 PAR  G(BCC_4SL,AL:MN:AL:MN:VA),,       +GB32ALMN;,,                  N 12Dju !
 PAR  G(BCC_4SL,AL:MN:MN:AL:VA),,       +GB32ALMN;,,                  N 12Dju !
 PAR  G(BCC_4SL,MN:AL:AL:MN:VA),,       +GB32ALMN;,,                  N 12Dju !
 PAR  G(BCC_4SL,MN:AL:MN:AL:VA),,       +GB32ALMN;,,                  N 12Dju !
 PAR  G(BCC_4SL,MN:MN:AL:AL:VA),,       +GB2ALMN;,,                   N 12Dju !
 PAR  G(BCC_4SL,AL:MN:MN:MN:VA),,       +GBALMN3;,,                   N 12Dju !
 PAR  G(BCC_4SL,MN:AL:MN:MN:VA),,       +GBALMN3;,,                   N 12Dju !
 PAR  G(BCC_4SL,MN:MN:AL:MN:VA),,       +GBALMN3;,,                   N 12Dju !
 PAR  G(BCC_4SL,MN:MN:MN:AL:VA),,       +GBALMN3;,,                   N 12Dju !
 PAR  L(BCC_4SL,AL,MN:*:*:*:VA;0),,     +L0BALMN;,,                   N 12Dju !
 PAR  L(BCC_4SL,*:AL,MN:*:*:VA;0),,     +L0BALMN;,,                   N 12Dju !
 PAR  L(BCC_4SL,*:*:AL,MN:*:VA;0),,     +L0BALMN;,,                   N 12Dju !
 PAR  L(BCC_4SL,*:*:*:AL,MN:VA;0),,     +L0BALMN;,,                   N 12Dju !
 PAR  L(BCC_4SL,AL,MN:*:*:*:VA;1),,     +L1BALMN;,,                   N 12Dju !
 PAR  L(BCC_4SL,*:AL,MN:*:*:VA;1),,     +L1BALMN;,,                   N 12Dju !
 PAR  L(BCC_4SL,*:*:AL,MN:*:VA;1),,     +L1BALMN;,,                   N 12Dju !
 PAR  L(BCC_4SL,*:*:*:AL,MN:VA;1),,     +L1BALMN;,,                   N 12Dju !
 PAR  L(BCC_4SL,AL,MN:*:*:*:VA;2),,     +L2BALMN;,,                   N 12Dju !
 PAR  L(BCC_4SL,*:AL,MN:*:*:VA;2),,     +L2BALMN;,,                   N 12Dju !
 PAR  L(BCC_4SL,*:*:AL,MN:*:VA;2),,     +L2BALMN;,,                   N 12Dju !
 PAR  L(BCC_4SL,*:*:*:AL,MN:VA;2),,     +L2BALMN;,,                   N 12Dju !
 PAR  L(BCC_4SL,AL,MN:AL,MN:*:*:VA;0),, +SB1ALMN;,,                   N 12Dju !
 PAR  L(BCC_4SL,AL,MN:*:AL,MN:*:VA;0),, +SB2ALMN;,,                   N 12Dju !
 PAR  L(BCC_4SL,AL,MN:*:*:AL,MN:VA;0),, +SB2ALMN;,,                   N 12Dju !
 PAR  L(BCC_4SL,*:AL,MN:AL,MN:*:VA;0),, +SB2ALMN;,,                   N 12Dju !
 PAR  L(BCC_4SL,*:AL,MN:*:AL,MN:VA;0),, +SB2ALMN;,,                   N 12Dju !
 PAR  L(BCC_4SL,*:*:AL,MN:AL,MN:VA;0),, +SB1ALMN;,,                   N 12Dju !
$
 PAR  L(HCP_A3,AL,MN:VA;0),,            -95264.1+33.09659*T;,,        N 07Du !
 PAR  L(HCP_A3,AL,MN:VA;1),,            -56880.6+43.14119*T;,,        N 07Du !
 PAR  L(HCP_A3,AL,MN:VA;2),,            +14430.2;,,                   N 07Du !
$
 PAR  L(CBCC_A12,AL,MN:VA;0),,          -63000+21*T;,,                N 07Du !
$
 PAR  L(CUB_A13,AL,MN:VA;0),,           -118512.3+52.73979*T;,,       N 07Du !
 PAR  L(CUB_A13,AL,MN:VA;1),,           -3174.9;,,                    N 07Du !
$
 PAR  G(AL12MN,AL:MN),,                 +12*GHSERAL+GHSERMN
             -110389.5+36.7965*T;,,                                   N 07Du !
 PAR  G(AL6MN_D2H,AL:MN),,              +6*GHSERAL+GHSERMN
             -109090.8+35.21609*T;,,                                  N 07Du !
 PAR  G(AL4MN_LAMBDA,AL:MN),,           +0.81162*GHSERAL
             +0.18838*GHSERMN-20546.3+6.84875*T;,,                    N 07Du !
 PAR  G(AL4MN_MU,AL:MN),,               +4*GHSERAL+GHSERMN
             -109088.5+36.6647*T;,,                                   N 07Du !
 PAR  G(AL11MN4_LT,AL:MN),,             +11*GHSERAL+4*GHSERMN
             -350550+97.89915*T;,,                                    N 07Du !
$
$PAR  G(AL11MN4_HT,AL:MN),,             +29*GHSERAL+10*GHSERMN
$            -744942.9+130.35867*T;,,                                 N 07Du !
$PAR  L(AL11MN4_HT,AL,MN:MN;0),,        -664033.5;,,                  N 07Du !
$
 PAR  G(AL11MN4_HT,AL:AL:MN),,          +11*GHSERAL+2*GHSERMN
             -188274+42.7085*T;,,                                     N 12Dju !
 PAR  G(AL11MN4_HT,AL:MN:MN),,          +9*GHSERAL+4*GHSERMN
             -267814+42.9040*T;,,                                     N 12Dju !
 PAR  L(AL11MN4_HT,AL:AL,MN:MN;0),,     +20080;,,                     N 12Dju !
$
 PAR  G(AL8MN5_D810,AL:MN:AL),,         +21*GHSERAL+5*GHSERMN
             -199851.6-60.66346*T;,,                                  N 07Du !
 PAR  G(AL8MN5_D810,AL:MN:MN),,         +12*GHSERAL+14*GHSERMN
             -791382.8+289.47854*T;,,                                 N 07Du !
 PAR  L(AL8MN5_D810,AL:MN:AL,MN;0),,    -522189.2+244.34748*T;,,      N 07Du !
 PAR  L(AL8MN5_D810,AL:MN:AL,MN;1),,    +38014.6;,,                   N 07Du !
$
$ metastable
$
 PAR  G(AL13FE4,AL:MN:AL),,             +0.765*GHSERAL+0.235*GHSERMN
             -20714.4+7.44*T;,,                                       N 13Lin !
 PAR  G(AL13FE4,AL:MN:VA),,             +0.6275*GHSERAL+0.235*GHSERMN
             -17781.3+7.2566*T;,,                                     N 13Lin !
$
 PAR  G(AL5FE2,AL:MN),,                 +5*GHSERAL+2*GHSERMN;,,       N 97Jan !
 PAR  G(AL2FE,AL:MN),,                  +2*GHSERAL+GHSERMN-14064;,,   N 97Jan !
$
 PAR  G(KAPPA_E21,AL:MN:VA),,           +GHSERAL+3*GFCCMN;,,          N 10Chi !
$
 FUNCTION UFALMN    298.15  -6980+3.51*T;                              6000 N !
 FUNCTION L0FALMN   298.15  +ZERO;                                     6000 N !
 FUNCTION L1FALMN   298.15  +ZERO;                                     6000 N !
 FUNCTION L2FALMN   298.15  +ZERO;                                     6000 N !
 FUNCTION GFAL3MN   298.15  +3*UFALMN+1666-4.01*T;                     6000 N !
 FUNCTION GFAL2MN2  298.15  +4*UFALMN;                                 6000 N !
 FUNCTION GFALMN3   298.15  +3*UFALMN+9792-8.79*T;                     6000 N !
 FUNCTION SFALMN    298.15  +UFALMN;                                   6000 N !
 FUNCTION LDF0ALMN  298.15  +GFAL3MN+1.5*GFAL2MN2+GFALMN3+1.5*SFALMN
       +4*L0FALMN;
      6000.00  N !
 FUNCTION LDF1ALMN  298.15  -2*GFAL3MN+2*GFALMN3+4*L1FALMN;            6000 N !
 FUNCTION LDF2ALMN  298.15  +GFAL3MN-1.5*GFAL2MN2+GFALMN3-1.5*SFALMN
       +4*L2FALMN;
      6000.00  N !
$
$ L11BALMN was set to zero on 13Lin
 FUNCTION GB22ALMN  298.15  -3045-1.72*T;                              6000 N !
$FUNCTION L11BALMN  298.15  -3000+2*T;                                 6000 N !
 FUNCTION L11BALMN  298.15  +ZERO;                                     6000 N !
 FUNCTION LALMN0AL  298.15  -GB22ALMN;                                 6000 N !
 FUNCTION LALMN0MN  298.15  -GB22ALMN;                                 6000 N !
$
 FUNCTION UB1ALMN   298.15  -1770-0.1232*T;                            6000 N !
 FUNCTION UB2ALMN   298.15  +720+0.1232*T;                             6000 N !
 FUNCTION L0BALMN   298.15  +ZERO;                                     6000 N !
 FUNCTION L1BALMN   298.15  +ZERO;                                     6000 N !
 FUNCTION L2BALMN   298.15  +ZERO;                                     6000 N !
 FUNCTION GBAL3MN   298.15  +2*UB1ALMN+1.5*UB2ALMN+1820-1.85*T;        6000 N !
 FUNCTION GB2ALMN   298.15  +4*UB1ALMN;                                6000 N !
 FUNCTION GB32ALMN  298.15  +2*UB1ALMN+3*UB2ALMN;                      6000 N !
 FUNCTION GBALMN3   298.15  +2*UB1ALMN+1.5*UB2ALMN-2400+1.85*T;        6000 N !
 FUNCTION SB1ALMN   298.15  +ZERO;                                     6000 N !
 FUNCTION SB2ALMN   298.15  +ZERO;                                     6000 N !
 FUNCTION LDB0ALMN  298.15  +GBAL3MN+0.5*GB2ALMN+GB32ALMN+GBALMN3
       +4*L0BALMN;
      6000.00  N !
 FUNCTION LDB1ALMN  298.15  +2*GBAL3MN-2*GBALMN3+4*L1BALMN;            6000 N !
 FUNCTION LDB2ALMN  298.15  +GBAL3MN-0.5*GB2ALMN-GB32ALMN+GBALMN3
       +4*L2BALMN;
      6000.00  N !
$ ------------------------------------------------------------------------------
$ Al-N
$
$ From H.L. Lukas 1998 (included in LB Vol. 1)
$
$ Checked against paper and LB. Checked at 6000K.
$
$ AlN is more stable than the liquid at all temperatures.
$
$ Without gas phase bcc becomes stable from 0.4 to 0.75 x(N), minimum at
$ 1317 K and x(N)=0.75. On the AlN-poor side it is stable above 2723 K,
$ i.e. just barely covered by the gas phase at 1 bar.
$
 PAR  G(LIQUID,AL,N),,                  -336826.61+103.22478*T;,,     N 98Luk4 !
$
 PAR  G(FCC_A1,AL:N),,                  +GHSERAL+GHSERNN+80*T;,,      N 98Luk4 !
 PAR  G(A1_FCC,AL:N),,                  +GHSERAL+GHSERNN+80*T;,,      N 98Luk4 !
$
 PAR  G(ALN_B4,AL:N),,                  +GALNSOL;,,                   N 98Luk4 !
$
 PAR  G(GAS,ALN),,                      +F553T+RTLNP;,,               N 97SUB !
$
$ Metastable
$
 PAR  G(BCC_A2,AL:N),,                  +GHSERAL+3*GHSERNN
             +23000+10*T;,,                                           N 97Zen !
 PAR  G(A2_BCC,AL:N),,                  +GHSERAL+3*GHSERNN
             +23000+10*T;,,                                           N 97Zen !
$
 PAR  G(HCP_A3,AL:N),,                  +GHSERAL+0.5*GHSERNN+80000;,, N 97Zen !
$
 FUNCTION GALNSOL   298.15  -338005.5+305.211*T-46.94867*T*LN(T)
       -0.00189068*T**2+874528*T**(-1)+1.3756E-07*T**3;
      6000.00  N !
 FUNCTION GALNLIQ   298.15  +GALNSOL+70679-23*T;                       6000 N !
$ AlN(g)
 FUNCTION F553T     298.15  +427683.433+2.40596106*T-34.11123*T*LN(T)
       -0.001560594*T**2-2.42822333E-07*T**3+122793.9*T**(-1);
      1200.00  Y  +420895.446+27.7067245*T-36.90801*T*LN(T)
       -0.00292597*T**2+1.78364E-07*T**3+1875592*T**(-1);
      2800.00  Y  +440265.03-10.8110008*T-32.86162*T*LN(T)
       -0.00234885*T**2+8.23218E-08*T**3-8948800*T**(-1);
      6000.00  N !
$ ------------------------------------------------------------------------------
$ Al-Nb
$
$ From V.T. Witusiewicz et al. 2009
$
$ Checked against paper. Checked at 6000 K.
$
$ Some of the parameters are (completely or partially) taken 
$ from Z. Zhu et al. 2008.
$
$ The critical temperature for the (metastable) B2 ordering is 1397 K (second
$ order).
$
 PAR  L(LIQUID,AL,NB;0),,               -106943+28.263*T;,,           N 09Wit !
 PAR  L(LIQUID,AL,NB;1),,               +8552;,,                      N 09Wit !
$
 PAR  L(FCC_A1,AL,NB:VA;0),,            -61684;,,                     N 09Wit !
 PAR  L(FCC_A1,AL,NB:VA;1),,            -40679;,,                     N 09Wit !
 PAR  L(A1_FCC,AL,NB:VA;0),,            -61684;,,                     N 09Wit !
 PAR  L(A1_FCC,AL,NB:VA;1),,            -40679;,,                     N 09Wit !
$
 PAR  L(BCC_A2,AL,NB:VA;0),,            -95384.4+20.186*T;,,          N 09Wit !
 PAR  L(BCC_A2,AL,NB:VA;1),,            -5995;,,                      N 09Wit !
 PAR  L(A2_BCC,AL,NB:VA;0),,            -95384.4+20.186*T;,,          N 09Wit !
 PAR  L(A2_BCC,AL,NB:VA;1),,            -5995;,,                      N 09Wit !
$
 PAR  G(BCC_2SL,AL:NB:VA),,             +ALNBB2;,,                    N 09Wit !
 PAR  G(BCC_2SL,NB:AL:VA),,             +ALNBB2;,,                    N 09Wit !
 PAR  G(BCC_2SL,AL,NB:AL:VA;0),,        -ALNBB2;,,                    N 09Wit !
 PAR  G(BCC_2SL,AL,NB:NB:VA;0),,        -ALNBB2;,,                    N 09Wit !
 PAR  G(BCC_2SL,AL:AL,NB:VA;0),,        -ALNBB2;,,                    N 09Wit !
 PAR  G(BCC_2SL,NB:AL,NB:VA;0),,        -ALNBB2;,,                    N 09Wit !
$
 PAR  G(AL3NB_D022,AL:NB),,             +3*GHSERAL+GHSERNB
             -170988.7+36.086*T;,,                                    N 09Wit !
 PAR  G(AL3NB_D022,NB:AL),,             +3*GHSERNB+GHSERAL+20000;,,   N 09Wit !
 PAR  L(AL3NB_D022,AL,NB:AL;0),,        -110692+85*T;,,               N 09Wit !
 PAR  L(AL3NB_D022,AL,NB:NB;0),,        -110692+85*T;,,               N 09Wit !
$
 PAR  G(SIGMA_D8B,AL:NB:AL),,           +26*GHSERAL+4*GHSERNB;,,      N 09Wit !
 PAR  G(SIGMA_D8B,AL:NB:NB),,           +10*GHSERAL+20*GHSERNB
             -835125+80.37*T;,,                                       N 09Wit !
 PAR  G(SIGMA_D8B,NB:NB:AL),,           +16*GHSERAL+14*GHSERNB
             +925125-80.37*T;,,                                       N 09Wit !
 PAR  L(SIGMA_D8B,AL:NB:AL,NB;0),,      -316926;,,                    N 08Zhu !
 PAR  L(SIGMA_D8B,NB:NB:AL,NB;0),,      -316926;,,                    N 08Zhu !
$
 PAR  G(ALNB3_A15,AL:NB),,              +GHSERAL+3*GHSERNB-76545.2;,, N 08Zhu !
 PAR  G(ALNB3_A15,NB:AL),,              +GHSERNB+3*GHSERAL+20000;,,   N 09Wit !
 PAR  L(ALNB3_A15,AL,NB:NB;0),,         -55121.2+22.96*T;,,           N 08Zhu !
$
$ Metastable
$
 PAR  L(HCP_A3,AL,NB:VA;0),,            -134000+38*T;,,               N 09Wit !
$
 FUNCTION ALNBB2    298.15  -15164+6.694*T;                            6000 N !
$ ------------------------------------------------------------------------------
$ Al-Si
$
$ From H. Feufel et al. 1997 (included in LB Vol. 1 and COST II)
$
$ Parameters (except hcp) have also been published in J. Groebner, H.L. Lukas,
$ F. Aldinger, Calphad, 20, 247-54(1996) (Al-Si-C).
$
$ Checked against LB and paper. Checked at 6000 K.
$
 PAR  L(LIQUID,AL,SI;0),,               -11340.1-1.23394*T;,,         N 97Feu !
 PAR  L(LIQUID,AL,SI;1),,               -3530.93+1.35993*T;,,         N 97Feu !
 PAR  L(LIQUID,AL,SI;2),,               +2265.39;,,                   N 97Feu !
$
 PAR  L(FCC_A1,AL,SI:VA;0),,            -3143.78+0.39297*T;,,         N 97Feu !
 PAR  L(A1_FCC,AL,SI:VA;0),,            -3143.78+0.39297*T;,,         N 97Feu !
$
 PAR  L(DIAMOND_A4,AL,SI;0),,           +113246.16-47.55509*T;,,      N 96Gro !
$
$ Metastable
$
 PAR  G(BCC_2SL,AL:SI:VA),,             -2424.38;,,                   N 08Xio !
 PAR  G(BCC_2SL,SI:AL:VA),,             -2424.38;,,                   N 08Xio !
$
 PAR  L(HCP_A3,AL,SI:VA;0),,            -3143.78+0.39297*T;,,         N 97Feu !
$ ------------------------------------------------------------------------------
$ Al-Ti
$
$ V.T. Witusiewicz, A.A. Bondar, U. Hecht, S. Rex, T.Ya. Velikanova,
$ J. Alloys Compd., 465, 64-77(2008).
$
$ Checked against paper. Checked at 6000 K.
$
$ There is an inverse miscibility gap with a minimum at 3182 K and x(Ti)=0.28.
$ This is much lower than the previous version from N. Saunders.
$
$ The temperature dependencies are very large and similar to the Saunders
$ version. This does not seem realistic.
$
$ There is considerable confusion about the phases between Al3Ti and AlTi.
$
$ It is easy to miss the ordered B2_BCC region, even with TCS.
$
 PAR  L(LIQUID,AL,TI;0),,               -118048+41.972*T;,,           N 08Wit !
 PAR  L(LIQUID,AL,TI;1),,               -23613+19.704*T;,,            N 08Wit !
 PAR  L(LIQUID,AL,TI;2),,               +34757-13.844*T;,,            N 08Wit !
$
 PAR  L(FCC_A1,AL,TI:VA;0),,            -119185+40.723*T;,,           N 08Wit !
 PAR  L(A1_FCC,AL,TI:VA;0),,            -119185+40.723*T;,,           N 08Wit !
$
 PAR  L(BCC_A2,AL,TI:VA;0),,            -132903+39.961*T;,,           N 08Wit !
 PAR  L(BCC_A2,AL,TI:VA;1),,            +4890;,,                      N 08Wit !
 PAR  L(BCC_A2,AL,TI:VA;2),,            +400;,,                       N 08Wit !
$
 PAR  L(A2_BCC,AL,TI:VA;0),,            -132903+39.961*T;,,           N 08Wit !
 PAR  L(A2_BCC,AL,TI:VA;1),,            +4890;,,                      N 08Wit !
 PAR  L(A2_BCC,AL,TI:VA;2),,            +400;,,                       N 08Wit !
$
 PAR  G(BCC_2SL,AL:TI:VA),,             -17501;,,                     N 08Wit !
 PAR  G(BCC_2SL,TI:AL:VA),,             -17501;,,                     N 08Wit !
 PAR  L(BCC_2SL,AL,TI:AL:VA;0),,        +6155;,,                      N 08Wit !
 PAR  L(BCC_2SL,AL:AL,TI:VA;0),,        +6155;,,                      N 08Wit !
 PAR  L(BCC_2SL,AL,TI:TI:VA;0),,        -21406;,,                     N 08Wit !
 PAR  L(BCC_2SL,TI:AL,TI:VA;0),,        -21406;,,                     N 08Wit !
