Repository: richardotis/wasm-demo

File: content/databases/PrecHiMn-04_2.tdb (part 4 of 5)
$
 PAR  L(LIQUID,MN,SI;0),,               -139817.4+29.86137*T;,,       N 91Tib !
 PAR  L(LIQUID,MN,SI;1),,               -34917.2+3.20488*T;,,         N 91Tib !
 PAR  L(LIQUID,MN,SI;2),,               +46782.4-18.18969*T;,,        N 91Tib !
 PAR  L(LIQUID,MN,SI;3),,               +16168.2;,,                   N 91Tib !
$
 PAR  L(FCC_A1,MN,SI:VA;0),,            -95600+2.94097*T;,,           N 91Tib !
 PAR  L(FCC_A1,MN,SI:VA;1),,            -7500;,,                      N 91Tib !
$
 PAR  L(A1_FCC,MN,SI:VA;0),,            -95600+2.94097*T;,,           N 91Tib !
 PAR  L(A1_FCC,MN,SI:VA;1),,            -7500;,,                      N 91Tib !
$
 PAR  L(BCC_A2,MN,SI:VA;0),,            -89620.7+2.94097*T;,,         N 91Tib !
 PAR  L(BCC_A2,MN,SI:VA;1),,            -7500;,,                      N 91Tib !
$
 PAR  L(A2_BCC,MN,SI:VA;0),,            -89620.7+2.94097*T;,,         N 91Tib !
 PAR  L(A2_BCC,MN,SI:VA;1),,            -7500;,,                      N 91Tib !
$
 PAR  L(CBCC_A12,MN,SI:VA;0),,          -142743.62+22.3961*T;,,       N 91Tib !
 PAR  L(CBCC_A12,MN,SI:VA;1),,          +16440.608-3.5300332*T;,,     N 91Tib !
$
 PAR  L(CUB_A13,MN,SI:VA;0),,           -142343.62+21.89261*T;,,      N 91Tib !
 PAR  L(CUB_A13,MN,SI:VA;1),,           +16440.608-3.5300332*T;,,     N 91Tib !
$
 PAR  G(MN6SI,MN:SI),,                  +20*GMN17SI3;,,               N 91Tib !
 PAR  G(MN9SI2,MN:SI),,                 +40*GMN33SI7;,,               N 91Tib !
 PAR  G(M3SI,MN:SI),,                   +4*GMN3SI;,,                  N 91Tib !
 PAR  G(M5SI3_D88,MN:SI:VA),,           +GMN5SI3;,,                   N 91Tib !
 PAR  G(MSI_B20,MN:SI),,                +2*GMNSI;,,                   N 91Tib !
 PAR  G(MN11SI19,MN:SI),,               +GMN11SI1;,,                  N 91Tib !
$
$ metastable
$
 PAR  L(HCP_A3,MN,SI:VA;0),,            -86775+2.94*T;,,              N 93For !
 PAR  L(HCP_A3,MN,SI:VA;1),,            -7500;,,                      N 93For !
$
 FUNCTION GMN17SI3  298.15  +0.85*GHSERMN+0.15*GHSERSI-12509.03+4.24222*T
       -0.6038776*T*LN(T)-0.001652606*T**2+375.7*T**(-1);
      1519.00  Y  +0.85*GHSERMN+0.15*GHSERSI-14100.43-1.629152*T
       +0.6033774*T*LN(T)-0.0029395827*T**2+1.964114E+30*T**(-9);
      6000.00  N !
 FUNCTION GMN33SI7  298.15  +0.825*GHSERMN+0.175*GHSERSI-14455.21+9.53235*T
       -1.421747*T*LN(T)-0.001250875*T**2+364.65*T**(-1);
      1519.00  Y  +0.825*GHSERMN+0.175*GHSERSI-15999.8+3.833662*T
       -0.25*T*LN(T)-0.0025*T**2+1.906346E+30*T**(-9);
      6000.00  N !
 FUNCTION GMN3SI    298.15  -31047.468+195.60933*T-32.920521*T*LN(T)
       -0.0019425154*T**2+414300.232*T**(-1);
       950.00  Y  -29935.151+194.43847*T-32.920521*T*LN(T)
       -0.0019425154*T**2+414300.232*T**(-1);
      6000.00  N !
 FUNCTION GMN5SI3   298.15  -261930.32+1170.7779*T-211.15016*T*LN(T)
       -0.01529344*T**2-149263.11*T**(-1);
      6000.00  N !
 FUNCTION GMNSI     298.15  -39067.572+154.1244*T-26.210608*T*LN(T)
       -0.0034516778*T**2+438221.48*T**(-1);
      6000.00  N !
 FUNCTION GMN11SI1  298.15  -636300.49+1624.9288*T-378.69397*T*LN(T)
       -0.16391259*T**2-15432618*T**(-1);
      6000.00  N !
$ ------------------------------------------------------------------------------
$ Mn-Ti
$
$ From N. Saunders 1998 (included in LB Vol. 4)
$
$ N. Saunders, COST 507, Final report round 2, 1998.
$
$ Checked against LB and COST report. Checked at 6000 K.
$
$ REFLAV not used for G(C14_LAVES,MN:MN).
$ -4*T term missing for G(MNTI_ALPHA,MN:TI)in the COST report.
$
 PAR  L(LIQUID,MN,TI;0),,               -34000+21.5*T;,,             N 98Sau14 !
 PAR  L(LIQUID,MN,TI;1),,               +1400;,,                     N 98Sau14 !
$
 PAR  L(FCC_A1,MN,TI:VA;0),,            -26200+20*T;,,               N 98Sau14 !
 PAR  L(A1_FCC,MN,TI:VA;0),,            -26200+20*T;,,               N 98Sau14 !
$
 PAR  L(BCC_A2,MN,TI:VA;0),,            -23200+20*T;,,               N 98Sau14 !
 PAR  L(BCC_A2,MN,TI:VA;1),,            -1000;,,                     N 98Sau14 !
$
 PAR  L(A2_BCC,MN,TI:VA;0),,            -23200+20*T;,,               N 98Sau14 !
 PAR  L(A2_BCC,MN,TI:VA;1),,            -1000;,,                     N 98Sau14 !
$
 PAR  L(HCP_A3,MN,TI:VA;0),,            +22100;,,                    N 98Sau14 !
$
 PAR  L(CBCC_A12,MN,TI:VA;0),,          -29500+20*T;,,               N 98Sau14 !
 PAR  L(CBCC_A12,MN,TI:VA;1),,          -3635-5*T;,,                 N 98Sau14 !
$
 PAR  L(CUB_A13,MN,TI:VA;0),,           -34000+20*T;,,               N 98Sau14 !
$
 PAR  G(FE2TI_C14,MN:TI),,              +2*GHSERMN+GHSERTI-26400;,,  N 98Sau14 !
 PAR  G(FE2TI_C14,TI:MN),,              +GHSERMN+2*GHSERTI+3000;,,   N 98Sau14 !
 PAR  L(FE2TI_C14,MN,TI:MN;0),,         +27000;,,                    N 98Sau14 !
 PAR  L(FE2TI_C14,MN,TI:TI;0),,         +27000;,,                    N 98Sau14 !
 PAR  L(FE2TI_C14,MN:MN,TI;0),,         +15000;,,                    N 98Sau14 !
 PAR  L(FE2TI_C14,TI:MN,TI;0),,         +15000;,,                    N 98Sau14 !
$
 PAR  G(MN3TI,MN:TI),,                  +3*GHSERMN+GHSERTI
             -18552-9.12*T;,,                                        N 98Sau14 !
 PAR  G(MN4TI,MN:TI),,                  +0.815*GHSERMN+0.185*GHSERTI
             -2445-2.9*T;,,                                          N 98Sau14 !
 PAR  G(MNTI_ALPHA,MN:TI),,             +GHSERMN+GHSERTI
             -11478-4*T;,,                                           N 98Sau14 !
 PAR  G(MNTI_BETA,MN:TI),,              +0.515*GHSERMN+0.485*GHSERTI
             -5540-2.29*T;,,                                         N 98Sau14 !
$ ------------------------------------------------------------------------------
$ Mn-V
$
$ From W. Huang 1991 (Included in LB Vol. 4)
$
$ Checked against LB and paper. Checked at 6000K.
$
$ W. Huang used the 8:4:18 model for the sigma phase (SIGMA_OLD). This was
$ changed to 10:4:16 (SIGMA_D8B) for LB. The change of model only slightly
$ changes the V-rich side of the sigma phase field.
$
 PAR  L(LIQUID,MN,V;0),,                -11399;,,                     N 91Hua3 !
$
 PAR  L(FCC_A1,MN,V:VA;0),,             -11820;,,                     N 91Hua3 !
 PAR  L(A1_FCC,MN,V:VA;0),,             -11820;,,                     N 91Hua3 !
 PAR  L(BCC_A2,MN,V:VA;0),,             -10000;,,                     N 91Hua3 !
 PAR  L(A2_BCC,MN,V:VA;0),,             -10000;,,                     N 91Hua3 !
 PAR  L(CBCC_A12,MN,V:VA;0),,           -22225;,,                     N 91Hua3 !
 PAR  L(CUB_A13,MN,V:VA;0),,            -17724;,,                     N 91Hua3 !
$
 PAR  G(SIGMA_OLD,MN:V:MN),,            +8*GFCCMN+4*GHSERVV
             +18*GBCCMN-228323+60*T;,,                                N 91Hua3 !
 PAR  G(SIGMA_OLD,MN:V:V),,             +8*GFCCMN+22*GHSERVV
             -27024-60*T;,,                                           N 91Hua3 !
$
 PAR  G(SIGMA_D8B,MN:V:MN),,            +10*GFCCMN+4*GHSERVV
             +16*GBCCMN-225273+57.82*T;,,                             N 00Wes !
 PAR  G(SIGMA_D8B,MN:V:V),,             +10*GFCCMN+20*GHSERVV
             -52083-60.39*T;,,                                        N 00Wes !
 PAR  G(SIGMA_D8B,V:V:MN),,             +14*GHSERVV+16*GBCCMN
             +100000;,,                                               N 02Sun !
$
$ Metastable
$
 PAR  L(HCP_A3,MN,V:VA;0),,             -11820;,,                     N 91Hua4 !
$ ------------------------------------------------------------------------------
$ Nb-C
$
$ From B.-J. Lee 2001 (Included in TCFE 1999)
$
$ Checked against paper. Checked at 6000K.
$
$ The congruent melting temperature of NbC is 2 K lower than in the paper.
$
$ The BCC_A2 phase was modified by A.V. Khvan and B. Hallstedt to avoid an
$ an inverse stability range for this phase.
$
 PAR  L(LIQUID,C,NB;0),,                -292831+31.2967*T;,,          N 01Lee !
 PAR  L(LIQUID,C,NB;1),,                +6091;,,                      N 01Lee !
 PAR  L(LIQUID,C,NB;2),,                +41021;,,                     N 01Lee !
$
 PAR  G(FCC_A1,NB:C),,                  -156735+284.1689*T
             -46.34274*T*LN(T)-0.0029287*T**2+563374*T**(-1)
             -1.02788144E+09*T**(-3);,,                               N 01Lee !
 PAR  L(FCC_A1,NB:C,VA;0),,             -94050+22.6993*T;,,           N 01Lee !
 PAR  L(FCC_A1,NB:C,VA;2),,             -65000+17.4391*T;,,           N 01Lee !
$
 PAR  G(A1_FCC,NB:C),,                  -156735+284.1689*T
             -46.34274*T*LN(T)-0.0029287*T**2+563374*T**(-1)
             -1.02788144E+09*T**(-3);,,                               N 01Lee !
 PAR  L(A1_FCC,NB:C,VA;0),,             -94050+22.6993*T;,,           N 01Lee !
 PAR  L(A1_FCC,NB:C,VA;2),,             -65000+17.4391*T;,,           N 01Lee !
$
 PAR  G(BCC_A2,NB:C),,                  +GHSERNB+3*GHSERCC
             +446349;,,                                               N 13Khv1 !
 PAR  L(BCC_A2,NB:C,VA;0),,             -510296-70*T;,,               N 13Khv1 !
$PAR  G(BCC_A2,NB:C),,                  +GHSERNB+3*GHSERCC
$            +446349-70*T;,,                                          N 01Lee !
$PAR  L(BCC_A2,NB:C,VA;0),,             -510296;,,                    N 01Lee !
$
 PAR  G(A2_BCC,NB:C),,                  +GHSERNB+3*GHSERCC
             +446349;,,                                               N 13Khv1 !
 PAR  L(A2_BCC,NB:C,VA;0),,             -510296-70*T;,,               N 13Khv1 !
$
 PAR  G(HCP_A3,NB:C),,                  -103175+206.3004*T
             -34.986618*T*LN(T)-0.002897*T**2+252376*T**(-1)
             -58298590*T**(-3);,,                                     N 01Lee !
 PAR  L(HCP_A3,NB:C,VA;0),,             +4735;,,                      N 01Lee !
$
$ Metastable
$
$PAR  G(CEMENTITE_D011,NB:C),,          +3*GHSERNB+GHSERCC-86000;,,   N 90Hua3 !
 PAR  G(CEMENTITE_D011,NB:C),,          +3*GHSERNB+GHSERCC+137491;,,  N 12Khv1!
 PAR  G(M7C3_D101,NB:C),,               +7*GHSERNB+3*GHSERCC
             +151964;,,                                               N 12Khv1!
 PAR  G(M5C2,NB:C),,                    +5*GHSERNB+2*GHSERCC
             -110958;,,                                               N 12Khv1!
 PAR  G(M23C6_D84,NB:NB:C),,            +UN_ASS;,,                    N !
$ ------------------------------------------------------------------------------
$ Nb-N
$
$ A.V. Khvan, B. Hallstedt, Calphad, 40, 10-15(2013).
$
$ Checked against paper. Checked at 6000 K.
$
$ Modified from W. Huang 1996. The bcc stability problem was solved by using
$ ugly parameters. However, the bcc phase is still stable above 4000 K around
$ x(N)=0.5 (when gas is not included).
$
 PAR  L(LIQUID,N,NB;0),,                -292101;,,                    N 96Hua !
 PAR  L(LIQUID,N,NB;1),,                -105406;,,                    N 96Hua !
$
 PAR  G(FCC_A1,NB:N),,                  +GHSERNB+GHSERNN
             -227779+120.567*T-4*T*LN(T);,,                           N 96Hua !
 PAR  L(FCC_A1,NB:N,VA;0),,             -65218;,,                     N 96Hua !
$
 PAR  G(A1_FCC,NB:N),,                  +GHSERNB+GHSERNN
             -227779+120.567*T-4*T*LN(T);,,                           N 96Hua !
 PAR  L(A1_FCC,NB:N,VA;0),,             -65218;,,                     N 96Hua !
$
 PAR  G(BCC_A2,NB:N),,                  +GHSERNB+3*GHSERNN
             +4273902-324.302*T;,,                                    N 13Khv1 !
 PAR  L(BCC_A2,NB:N,VA;0),,             -6778349+577.778*T;,,         N 13Khv1 !
 PAR  L(BCC_A2,NB:N,VA;1),,             -1917408;,,                   N 13Khv1 !
$
 PAR  G(A2_BCC,NB:N),,                  +GHSERNB+3*GHSERNN
             +4273902-324.302*T;,,                                    N 13Khv1 !
 PAR  L(A2_BCC,NB:N,VA;0),,             -6778349+577.778*T;,,         N 13Khv1 !
 PAR  L(A2_BCC,NB:N,VA;1),,             -1917408;,,                   N 13Khv1 !
$
 PAR  G(HCP_A3,NB:N),,                  +GHSERNB+0.5*GHSERNN
             -135568+59.295*T-2*T*LN(T);,,                            N 96Hua !
 PAR  L(HCP_A3,NB:N,VA;0),,             +ZERO;,,                      N 96Hua !
$ ------------------------------------------------------------------------------
$ Nb-Si
$
$ From P.B. Fernandes et al. 2002
$
$ Checked against paper. Checked at 6000K.
$
$ Using the model Nb4(Nb,Si)Si3 for beta-Nb5Si3.
$
 PAR  L(LIQUID,NB,SI;0),,               -198000;,,                    N 02Fer !
 PAR  L(LIQUID,NB,SI;1),,               -15000;,,                     N 02Fer !
 PAR  L(LIQUID,NB,SI;2),,               +48000;,,                     N 02Fer !
$
 PAR  L(BCC_A2,NB,SI:VA;0),,            -155000;,,                    N 02Fer !
 PAR  L(BCC_A2,NB,SI:VA;1),,            -15000;,,                     N 02Fer !
 PAR  L(BCC_A2,NB,SI:VA;2),,            +48000;,,                     N 02Fer !
$
 PAR  L(A2_BCC,NB,SI:VA;0),,            -155000;,,                    N 02Fer !
 PAR  L(A2_BCC,NB,SI:VA;1),,            -15000;,,                     N 02Fer !
 PAR  L(A2_BCC,NB,SI:VA;2),,            +48000;,,                     N 02Fer !
$
 PAR  G(NB3SI,NB:SI),,                  +3*GHSERNB+GHSERSI
             -135000-25*T;,,                                          N 02Fer !
$
 PAR  G(NB5SI3_D8L,NB:SI),,             +5*GHSERNB+3*GHSERSI
             -501260-25*T;,,                                          N 02Fer !
$
 PAR  G(NB5SI3_D8M,NB:NB:SI),,          +5*GHSERNB+3*GHSERSI
             -406300-68*T;,,                                          N 02Fer !
 PAR  G(NB5SI3_D8M,NB:SI:SI),,          +4*GHSERNB+4*GHSERSI
             -250000+8*T;,,                                           N 02Fer !
 PAR  L(NB5SI3_D8M,NB:NB,SI:SI;0),,     -370000;,,                    N 02Fer !
$
 PAR  G(NBSI2_C40,NB:SI),,              +GHSERNB+2*GHSERSI
             -166450-9.45*T;,,                                        N 02Fer !
$
$ Metastable
$
 PAR  L(FCC_A1,NB,SI:VA;0),,            -155000;,,                    N Same !
 PAR  L(FCC_A1,NB,SI:VA;1),,            -15000;,,                     N Same !
 PAR  L(FCC_A1,NB,SI:VA;2),,            +48000;,,                     N Same !
$
 PAR  L(A1_FCC,NB,SI:VA;0),,            -155000;,,                    N Same !
 PAR  L(A1_FCC,NB,SI:VA;1),,            -15000;,,                     N Same !
 PAR  L(A1_FCC,NB,SI:VA;2),,            +48000;,,                     N Same !
$
 PAR  L(HCP_A3,NB,SI:VA;0),,            -155000;,,                    N Same !
 PAR  L(HCP_A3,NB,SI:VA;1),,            -15000;,,                     N Same !
 PAR  L(HCP_A3,NB,SI:VA;2),,            +48000;,,                     N Same !
$ ------------------------------------------------------------------------------
$ Nb-Ti
$
$ From Y. Zhang et al. 2001 (Included in LB Vol. 4)
$
$ Y. Zhang, H. Liu, Z. Jin, Calphad, 25, 305-17(2001).
$
$ Checked against LB. Checked at 6000K.
$
$ Original dataset includes the metastable (at normal pressure) omega phase.
$
 PAR  L(LIQUID,NB,TI;0),,               +7406.1;,,                    N 01Zha !
$
 PAR  L(BCC_A2,NB,TI:VA;0),,            +13045.3;,,                   N 01Zha !
 PAR  L(A2_BCC,NB,TI:VA;0),,            +13045.3;,,                   N 01Zha !
$
 PAR  L(HCP_A3,NB,TI:VA;0),,            +11742.4;,,                   N 01Zha !
$
 PAR  L(OMEGA_C32,NB,TI;0),,            -3775.9;,,                    N 01Zha !
$
$ Metastable
$
 PAR  L(FCC_A1,NB,TI:VA;0),,            +11742.4;,,                   N Same !
 PAR  L(A1_FCC,NB,TI:VA;0),,            +11742.4;,,                   N Same !
$ ------------------------------------------------------------------------------
$ Nb-V
$
$ From K.C. Hari Kumar et al. 1994 (Included in LB Vol. 4)
$
$ K.C. Hari Kumar, P. Wollants, L. Delaey, Calphad, 18, 71-79(1994).
$
$ Checked against paper and LB. Checked at 6000K.
$
 PAR  L(LIQUID,NB,V;0),,                -1875;,,                      N 94Har !
$
 PAR  L(BCC_A2,NB,V:VA;0),,             +9080;,,                      N 94Har !
 PAR  L(A2_BCC,NB,V:VA;0),,             +9080;,,                      N 94Har !
$
$ Metastable
$
 PAR  L(FCC_A1,NB,V:VA;0),,             +9080;,,                      N Same !
 PAR  L(A1_FCC,NB,V:VA;0),,             +9080;,,                      N Same !
$
 PAR  L(HCP_A3,NB,V:VA;0),,             +9080;,,                      N 94Har !
$
 PAR  G(C14_LAVES,NB:V),,               +2*GHSERNB+GHSERVV+147190;,,  N 13Khv2 !
 PAR  G(C14_LAVES,V:NB),,               +2*GHSERVV+GHSERNB
             +29427-17.627*T;,,                                       N 13Khv2 !
$
 PAR  G(MU_D85,NB:NB:NB:V),,            +7*GHSERNB+6*GHSERVV
             +103339;,,                                               N 13Khv2 !
 PAR  G(MU_D85,NB:NB:V:NB),,            +11*GHSERNB+2*GHSERVV
             +438296;,,                                               N 13Khv2 !
 PAR  G(MU_D85,NB:NB:V:V),,             +5*GHSERNB+8*GHSERVV
             +157578;,,                                               N 13Khv2 !
 PAR  G(MU_D85,V:NB:NB:NB),,            +12*GHSERNB+GHSERVV
             +395871;,,                                               N 13Khv2 !
 PAR  G(MU_D85,V:NB:NB:V),,             +6*GHSERNB+7*GHSERVV
             +834518;,,                                               N 13Khv2 !
 PAR  G(MU_D85,V:NB:V:NB),,             +10*GHSERNB+3*GHSERVV
             +502985;,,                                               N 13Khv2 !
 PAR  G(MU_D85,V:NB:V:V),,              +4*GHSERNB+9*GHSERVV
             +154133;,,                                               N 13Khv2 !
$
 PAR  G(SIGMA_D8B,NB:NB:V),,            +10*GFCCNB+4*GHSERNB
             +16*GHSERVV;,,                                           N 13Khv2 !
 PAR  G(SIGMA_D8B,NB:V:NB),,            +10*GFCCVV+4*GHSERVV
             +16*GHSERNB;,,                                           N 13Khv2 !
 PAR  G(SIGMA_D8B,NB:V:V),,             +10*GFCCNB+20*GHSERVV;,,      N 13Khv2 !
 PAR  G(SIGMA_D8B,V:NB:NB),,            +20*GHSERNB+10*GHSERVV
             +830734;,,                                               N 13Khv2 !
 PAR  G(SIGMA_D8B,V:NB:V),,             +4*GHSERNB+26*GHSERVV
             +313770;,,                                               N 13Khv2 !
 PAR  G(SIGMA_D8B,V:V:NB),,             +14*GHSERVV+16*GHSERNB
             +812161;,,                                               N 13Khv2 !
$ ------------------------------------------------------------------------------
$ Si-C
$
$ From J. Lacaze and B. Sundman 1991 (included in SGSOL V4.3)
$
$ J. Lacaze, B. Sundman, Metall. Mater. Trans. A, 22A, 2211-23(1991).
$
$ Checked against paper. Checked at 6000 K.
$
$ In the paper reference is given to unpublished work by I. Ansara, 1989.
$
$ If BCC_A2 is included, it is stable above 3900 K at about SiC composition.
$
$ No phase diagram is shown in the paper.
$
$ CBCC_A12 and CUB_A13 parameters should probably be removed.
$
 PAR  L(LIQUID,C,SI;0),,                -133000+30.97*T;,,            N 91Lac !
$
 PAR  L(DIAMOND_A4,C,SI;0),,            +ZERO;,,                      N 91Lac !
$
 PAR  G(SIC_B3,SI:C),,                  +GSIC;,,                      N 91Lac !
$
$ Metastable
$
 PAR  G(FCC_A1,SI:C),,                  +GHSERSI+GHSERCC
             -20510+38.7*T;,,                                         N 91Lac !
 PAR  G(A1_FCC,SI:C),,                  +GHSERSI+GHSERCC
             -20510+38.7*T;,,                                         N 91Lac !
 PAR  G(BCC_A2,SI:C),,                  +GBCCSI+3*GHSERCC
             +322050-75.667*T;,,                                      N 91Lac !
 PAR  G(A2_BCC,SI:C),,                  +GBCCSI+3*GHSERCC
             +322050-75.667*T;,,                                      N 91Lac !
 PAR  G(HCP_A3,SI:C),,                  +GHSERSI+0.5*GHSERCC
             +UN_ASS;,,                                               N !
 PAR  G(CBCC_A12,SI:C),,                +1000000+566.0326*T
             -85.955678*T*LN(T)-0.007814909*T**2+3.7239E-07*T**3
             +1688653*T**(-1);,,                                      N 89NPL !
 PAR  G(CUB_A13,SI:C),,                 +1000000+566.0326*T
             -85.955678*T*LN(T)-0.007814909*T**2+3.7239E-07*T**3
             +1688653*T**(-1);,,                                      N 89NPL !
 PAR  G(CR3SI_A15,SI:SI:C),,            +4*GHSERSI+3*GHSERCC;,,       N 00Du2 !
$
 FUNCTION GSIC      298.15  -85572.264+173.2005*T-25.856*T*LN(T)
       -0.02107*T**2+3.2153E-06*T**3+438415*T**(-1);  
       700.00  Y  -95145.902+300.346*T-45.093*T*LN(T)
       -0.00367*T**2+2.2E-07*T**3+1341065*T**(-1);
      2100.00  Y  -105007.971+360.309*T-53.073*T*LN(T)
       -7.4525E-04*T**2+1.73167E-08*T**3+3693345*T**(-1);
      6000.00  N !
$ ------------------------------------------------------------------------------
$ Si-N
$
$ From X. Ma et al. 2003 (included in LB Vol. 5)
$
$ Checked against LB and paper. Checked at 6000 K.
$
$ Alpha- and beta-Si3N4 are assumed to have the same Gibbs energy.
$
 PAR  L(LIQUID,N,SI;0),,                -87631.311+22.359*T;,,        N 03Ma !
$
 PAR  G(SI3N4,SI:N),,                   -788513.009+733.225*T
             -121.79*T*LN(T)-0.02065*T**2+6.9938E-07*T**3
             +1666886.4*T**(-1);,,                                    N 03Ma !
$
 PAR  G(GAS,SIN),,                      +F12915T+RTLNP;,,             N 00SUB !
 PAR  G(GAS,SI2N),,                     +F12921T+RTLNP;,,             N 00SUB !
$
$ SiN(g)
 FUNCTION F12915T   298.15  +373690.147-126.773849*T-11.48813*T*LN(T)
       -0.02760032*T**2+4.14460833E-06*T**3-201121*T**(-1);
       900.00  Y  +345651.105+184.200439*T-57.02462*T*LN(T)
       +0.005212695*T**2-2.80815333E-07*T**3+3030993*T**(-1);
      3000.00  Y  +401766.122-30.0990737*T-30.3733*T*LN(T)
       -6.13755E-04*T**2-3.30314167E-08*T**3-19797170*T**(-1);
      5800.00  Y  +397720.711-70.2315921*T-24.95975*T*LN(T)
       -0.0020519915*T**2+1.71382167E-08*T**3-543722*T**(-1);
      6000.00  N !
$ Si2N(g)
 FUNCTION F12921T   298.15  +367551.162+68.9613567*T-47.11477*T*LN(T)
       -0.01410916*T**2+2.51869833E-06*T**3+190945.2*T**(-1);
       800.00  Y  +360363.442+166.768467*T-61.99726*T*LN(T)
       -8.395595E-05*T**2+2.98128167E-09*T**3+863651*T**(-1);
      3400.00  Y  +358195.746+179.731995*T-63.68676*T*LN(T)
       +4.0735635E-04*T**2-2.15632833E-08*T**3+1158715*T**(-1);
      6000.00  N !
$ ------------------------------------------------------------------------------
$ Si-Ti
$
$ From H.J. Seifert et al. 1996 (Included in LB Vol. 4)
$
$ H.J. Seifert, H.L. Lukas, G. Petzow, Z. Metallkd., 87, 2-13(1996).
$
$ Checked against LB and paper. Checked at 6000 K.
$
$ In the paper there is also a version with stoichiometric Si3Ti5 and
$ another with ionic liquid. The ionic liquid seems to yield a good
$ description, but I could not interpret the parameters presented in the paper.
$
 PAR  L(LIQUID,SI,TI;0),,               -255852.17+21.87411*T;,,      N 96Sei !
 PAR  L(LIQUID,SI,TI;1),,               +25025.35-2.00203*T;,,        N 96Sei !
 PAR  L(LIQUID,SI,TI;2),,               +83940.65-6.71526*T;,,        N 96Sei !
$
 PAR  L(BCC_A2,SI,TI:VA;0),,            -275629.1+42.5094*T;,,        N 96Sei !
 PAR  L(BCC_A2,SI,TI:VA;1),,            +25025.35-2.00203*T;,,        N 96Sei !
 PAR  L(BCC_A2,SI,TI:VA;2),,            +83940.65-6.71526*T;,,        N 96Sei !
$
 PAR  L(A2_BCC,SI,TI:VA;0),,            -275629.1+42.5094*T;,,        N 96Sei !
 PAR  L(A2_BCC,SI,TI:VA;1),,            +25025.35-2.00203*T;,,        N 96Sei !
 PAR  L(A2_BCC,SI,TI:VA;2),,            +83940.65-6.71526*T;,,        N 96Sei !
$
 PAR  L(HCP_A3,SI,TI:VA;0),,            -302731.04+69.08469*T;,,      N 96Sei !
 PAR  L(HCP_A3,SI,TI:VA;1),,            +25025.35-2.00203*T;,,        N 96Sei !
 PAR  L(HCP_A3,SI,TI:VA;2),,            +83940.65-6.71526*T;,,        N 96Sei !
$
 PAR  G(SI2TI_C54,SI:TI),,              +GHSERTI+2*GHSERSI
             -175038.5+4.54797*T;,,                                   N 96Sei !
 PAR  G(SITI_B27,SI:TI),,               +GHSERSI+GHSERTI
             -155061.7+7.6345*T;,,                                    N 96Sei !
 PAR  G(SI4TI5,SI:TI),,                 +4*GHSERSI+5*GHSERTI
             -711000+22.37355*T;,,                                    N 96Sei !
$
 PAR  G(SI3TI5_D88,SI:SI:TI),,          +5*GHSERSI+3*GHSERTI
             -206191.45+16.49531*T;,,                                 N 96Sei !
 PAR  G(SI3TI5_D88,SI:TI:TI),,          +2*GHSERSI+6*GHSERTI
             +417372.85+33.81017*T;,,                                 N 96Sei !
 PAR  G(SI3TI5_D88,TI:SI:TI),,          +5*GHSERTI+3*GHSERSI
             -583564.31+2.68514*T;,,                                  N 96Sei !
 PAR  L(SI3TI5_D88,SI,TI:SI:TI;0),,     -500000+40*T;,,               N 96Sei !
 PAR  L(SI3TI5_D88,SI,TI:TI:TI;0),,     -500000+40*T;,,               N 96Sei !
 PAR  L(SI3TI5_D88,SI:SI,TI:TI;0),,     +43024.29-3.44194*T;,,        N 96Sei !
 PAR  L(SI3TI5_D88,TI:SI,TI:TI;0),,     +43024.29-3.44194*T;,,        N 96Sei !
$
 PAR  G(SITI3,SI:TI),,                  +GHSERSI+3*GHSERTI
             -200000+3.19924*T;,,                                     N 96Sei !
$
$ Metastable
$
 PAR  L(FCC_A1,SI,TI:VA;0),,            -302731.04+69.08469*T;,,      N Same !
 PAR  L(FCC_A1,SI,TI:VA;1),,            +25025.35-2.00203*T;,,        N Same !
 PAR  L(FCC_A1,SI,TI:VA;2),,            +83940.65-6.71526*T;,,        N Same !
$
 PAR  L(A1_FCC,SI,TI:VA;0),,            -302731.04+69.08469*T;,,      N Same !
 PAR  L(A1_FCC,SI,TI:VA;1),,            +25025.35-2.00203*T;,,        N Same !
 PAR  L(A1_FCC,SI,TI:VA;2),,            +83940.65-6.71526*T;,,        N Same !
$ ------------------------------------------------------------------------------
$ Si-V
$
$ From M.H. Rand and N. Saunders 1998 (Included in LB Vol. 4)
$
$ Checked against LB and COST. Checked at 6000K.
$
 PAR  L(LIQUID,SI,V;0),,                -180900+40*T;,,               N 98Ran !
 PAR  L(LIQUID,SI,V;1),,                +37000;,,                     N 98Ran !
 PAR  L(LIQUID,SI,V;2),,                +20000;,,                     N 98Ran !
$
 PAR  L(BCC_A2,SI,V:VA;0),,             -164505+30.1*T;,,             N 98Ran !
 PAR  L(BCC_A2,SI,V:VA;1),,             +37000;,,                     N 98Ran !
 PAR  L(BCC_A2,SI,V:VA;2),,             +20000;,,                     N 98Ran !
$
 PAR  L(A2_BCC,SI,V:VA;0),,             -164505+30.1*T;,,             N 98Ran !
 PAR  L(A2_BCC,SI,V:VA;1),,             +37000;,,                     N 98Ran !
 PAR  L(A2_BCC,SI,V:VA;2),,             +20000;,,                     N 98Ran !
$
 PAR  G(SI2V_C40,SI:V),,                -143160+401.98*T-67.8*T*LN(T)
             -0.0075*T**2+330000*T**(-1);,,                           N 98Ran !
 PAR  G(SI3V5_D8M,SI:V),,               -504000+1259.03*T
             -211.04*T*LN(T)-0.00748*T**2+1680000*T**(-1);,,          N 98Ran !
 PAR  G(SI5V6,SI:V),,                   -641675+1665.98*T
             -280.28*T*LN(T)-0.013915*T**2+2310000*T**(-1);,,         N 98Ran !
$
 PAR  G(SIV3_A15,V:SI),,                +3*GHSERSI+GHSERVV
             +166000-60*T;,,                                          N 98Ran !
 PAR  G(SIV3_A15,SI:V),,                -216397+516.532*T
             -90.44*T*LN(T)-0.008346*T**2+358000*T**(-1);,,           N 98Ran !
 PAR  L(SIV3_A15,SI,V:SI;0),,           +9794.5-21.8*T;,,             N 98Ran !
 PAR  L(SIV3_A15,SI,V:V;0),,            +9794.5-21.8*T;,,             N 98Ran !
 PAR  L(SIV3_A15,SI:SI,V;0),,           -150000;,,                    N 98Ran !
 PAR  L(SIV3_A15,V:SI,V;0),,            +ZERO;,,                      N 98Ran !
$
$ Metastable
$
 PAR  L(FCC_A1,SI,V:VA;0),,            -164505+30.1*T;,,             N Same !
 PAR  L(FCC_A1,SI,V:VA;1),,            +37000;,,                     N Same !
 PAR  L(FCC_A1,SI,V:VA;2),,            +20000;,,                     N Same !
$
 PAR  L(A1_FCC,SI,V:VA;0),,            -164505+30.1*T;,,             N Same !
 PAR  L(A1_FCC,SI,V:VA;1),,            +37000;,,                     N Same !
 PAR  L(A1_FCC,SI,V:VA;2),,            +20000;,,                     N Same !
$
 PAR  L(HCP_A3,SI,V:VA;0),,            -164505+30.1*T;,,             N Same !
 PAR  L(HCP_A3,SI,V:VA;1),,            +37000;,,                     N Same !
 PAR  L(HCP_A3,SI,V:VA;2),,            +20000;,,                     N Same !
$ ------------------------------------------------------------------------------
$ Ti-C
$
$ From L.F.S. Dumitrescu et al. 1999 (Included in LB Vol. 2)
$
$ L.F.S. Dumitrescu, M. Hillert, B. Sundman, Z. Metallkd., 90, 534-41(1999).
$
$ Checked against LB and paper. Checked at 6000K.
$
 PAR  L(LIQUID,C,TI;0),,                -125409-44.4*T;,,             N 99Dum1 !
$
 PAR  G(FCC_A1,TI:C),,                  +GTIC;,,                      N 99Dum1 !
 PAR  L(FCC_A1,TI:C,VA;0),,             -52702-4.6*T;,,               N 99Dum1 !
 PAR  L(FCC_A1,TI:C,VA;1),,             -121367+31.5*T;,,             N 99Dum1 !
$
 PAR  G(A1_FCC,TI:C),,                  +GTIC;,,                      N 99Dum1 !
 PAR  L(A1_FCC,TI:C,VA;0),,             -52702-4.6*T;,,               N 99Dum1 !
 PAR  L(A1_FCC,TI:C,VA;1),,             -121367+31.5*T;,,             N 99Dum1 !
$
 PAR  G(BCC_A2,TI:C),,                  +GTIC+2*GHSERCC+600000;,,     N 99Dum1 !
 PAR  L(BCC_A2,TI:C,VA;0),,             -881180+45.5*T;,,             N 99Dum1 !
$
 PAR  G(A2_BCC,TI:C),,                  +GTIC+2*GHSERCC+600000;,,     N 99Dum1 !
 PAR  L(A2_BCC,TI:C,VA;0),,             -881180+45.5*T;,,             N 99Dum1 !
$
 PAR  G(HCP_A3,TI:C),,                  +GHSERTI+0.5*GHSERCC
             -67577-8.6*T;,,                                          N 99Dum1 !
 PAR  L(HCP_A3,TI:C,VA;0),,             +ZERO;,,                      N 99Dum1 !
$
$ Metastable
$
 PAR  G(TI2N_C4,TI:C),,                 +GHSERTI+GTIC-17349;,,        N 99Dum1 !
$
 FUNCTION GTIC      298.15  -168261.31+293.73187*T-48.0195*T*LN(T)
       -0.00272*T**2+819000*T**(-1)-2.03E+09*T**(-3);
      6000.00  N !
$ ------------------------------------------------------------------------------
$ Ti-N
$
$ K. Zeng, R. Schmid-Fetzer, Z. Metallkd., 87, 540-54(1996).
$
$ Checked against paper. Checked at 6000K.
$
 PAR  L(LIQUID,N,TI;0),,                -376354.145;,,                N 96Zen !
 PAR  L(LIQUID,N,TI;1),,                -98242.2945;,,                N 96Zen !
$
 PAR  G(FCC_A1,TI:N),,                  +GTIN;,,                      N 96Zen !
 PAR  L(FCC_A1,TI:N,VA;0),,             -42704.41;,,                  N 96Zen !
 PAR  L(FCC_A1,TI:N,VA;1),,             -13989.34;,,                  N 96Zen !
$
 PAR  G(A1_FCC,TI:N),,                  +GTIN;,,                      N 96Zen !
 PAR  L(A1_FCC,TI:N,VA;0),,             -42704.41;,,                  N 96Zen !
 PAR  L(A1_FCC,TI:N,VA;1),,             -13989.34;,,                  N 96Zen !
$
 PAR  G(BCC_A2,TI:N),,                  +GTIN+2*GHSERNN
             +2604201.62+118.04*T;,,                                  N 96Zen !
 PAR  L(BCC_A2,TI:N,VA;0),,             -3215338.17;,,                N 96Zen !
$
 PAR  G(A2_BCC,TI:N),,                  +GTIN+2*GHSERNN
             +2604201.62+118.04*T;,,                                  N 96Zen !
 PAR  L(A2_BCC,TI:N,VA;0),,             -3215338.17;,,                N 96Zen !
$
 PAR  G(HCP_A3,TI:N),,                  +0.5*GHSERTI+0.5*GTIN
             -6046.53-2.653*T;,,                                      N 96Zen !
 PAR  L(HCP_A3,TI:N,VA;0),,             -13501;,,                     N 96Zen !
$
 PAR  G(TI2N_C4,TI:N),,                 +GHSERTI+GTIN
             -67116+26.5395534*T;,,                                   N 96Zen !
$
 PAR  G(TI3N2,TI:N),,                   +0.42*GHSERTI+0.29*GTIN
             -8190.33982-1.54816366*T;,,                              N 96Zen !
$
 PAR  G(TI4N3,TI:N),,                   +0.37*GHSERTI+0.315*GTIN
             -5956.86333-3.27489717*T;,,                              N 96Zen !
$
 FUNCTION GTIN      298.15  -357905+330.498*T-52.4587*T*LN(T)
       -9.28E-04*T**2+1.48976561E-08*T**3+871000*T**(-1);
      6000.00  N !
$ ------------------------------------------------------------------------------
$ Ti-V
$
$ From G. Ghosh 2002 (Included in LB Vol. 4)
$
$ G. Ghosh, J. Phase Equilib., 23, 310-28(2002).
$
$ Checked against paper and LB. Checked at 6000K.
$
 PAR  L(LIQUID,TI,V;0),,                +368.55;,,                    N 02Gho !
 PAR  L(LIQUID,TI,V;1),,                +2838.63;,,                   N 02Gho !
$
 PAR  L(BCC_A2,TI,V:VA;0),,             +6523.17;,,                   N 02Gho !
 PAR  L(BCC_A2,TI,V:VA;1),,             +2025.39;,,                   N 02Gho !
$
 PAR  L(A2_BCC,TI,V:VA;0),,             +6523.17;,,                   N 02Gho !
 PAR  L(A2_BCC,TI,V:VA;1),,             +2025.39;,,                   N 02Gho !
$
 PAR  L(HCP_A3,TI,V:VA;0),,             +13233;,,                     N 02Gho !
$
$ Metastable
$
 PAR  L(FCC_A1,TI,V:VA;0),,             +13233;,,                     N Same !
 PAR  L(A1_FCC,TI,V:VA;0),,             +13233;,,                     N Same !
$ ------------------------------------------------------------------------------
$ V-C
$
$ From W. Huang 1991 (included in LB Vol. 2)
$
$ W. Huang, Z. Metallkd., 82, 174-81(1991).
$
$ Slight modification of the liquid interaction by A.V. Khvan 2011 to
$ remove a small miscibility gap.
$
$ Checked against LB and paper. Checked at 6000 K.
$
$ Wrong sign for L(FCC_A1,V:C,VA;1) in the paper.
$
 PAR  L(LIQUID,C,V;0),,                 -284196+38.952*T;,,           N 91Hua1 !
 PAR  L(LIQUID,C,V;1),,                 +96335-17.775*T;,,            N 91Hua1 !
$PAR  L(LIQUID,C,V;2),,                 +102050;,,                    N 91Hua1 !
 PAR  L(LIQUID,C,V;2),,                 +101050;,,                    N 11Khv !
$
 PAR  G(BCC_A2,V:C),,                   +GHSERVV+3*GHSERCC+108449;,,  N 91Hua1 !
 PAR  L(BCC_A2,V:C,VA;0),,              -297868;,,                    N 91Hua1 !
$
 PAR  G(A2_BCC,V:C),,                   +GHSERVV+3*GHSERCC+108449;,,  N 91Hua1 !
 PAR  L(A2_BCC,V:C,VA;0),,              -297868;,,                    N 91Hua1 !
$
 PAR  G(FCC_A1,V:C),,                   -117302+262.57*T
             -41.756*T*LN(T)-0.00557101*T**2+590546*T**(-1);,,        N 91Hua1 !
 PAR  L(FCC_A1,V:C,VA;0),,              -74811+10.201*T;,,            N 91Hua1 !
 PAR  L(FCC_A1,V:C,VA;1),,              -30394;,,                     N 91Hua1 !
$
 PAR  G(A1_FCC,V:C),,                   -117302+262.57*T
             -41.756*T*LN(T)-0.00557101*T**2+590546*T**(-1);,,        N 91Hua1 !
 PAR  L(A1_FCC,V:C,VA;0),,              -74811+10.201*T;,,            N 91Hua1 !
 PAR  L(A1_FCC,V:C,VA;1),,              -30394;,,                     N 91Hua1 !
$
 PAR  G(HCP_A3,V:C),,                   -85473+182.441*T
             -30.551*T*LN(T)-0.00538998*T**2+229029*T**(-1);,,        N 91Hua1 !
 PAR  L(HCP_A3,V:C,VA;0),,              +12430-3.986*T;,,             N 91Hua1 !
$
 PAR  G(V3C2,V:C),,                     +3*GHSERVV+2*GHSERCC
             -260341+16.897*T;,,                                      N 91Hua1 !
$
$ metastable
$
 PAR  G(CBCC_A12,V:C),,                 +GHSERVV+GHSERCC+10000;,,     N 91Fer !
 PAR  G(CUB_A13,V:C),,                  +GHSERVV+GHSERCC+10000;,,     N 91Fer !
 PAR  G(CEMENTITE_D011,V:C),,           -156971+601.922*T
             -100.438*T*LN(T)+765557*T**(-1);,,                       N 91Fer !
$PAR  G(CEMENTITE_D011,V:C),,           +3*GHSERVV+GHSERCC-96000;,,   N 91Hua2 !
 PAR  G(M7C3_D101,V:C),,                -454245+1518.48*T
             -250.981*T*LN(T)+2148692*T**(-1);,,                      N 91Fer !
 PAR  G(M3C2_D510,V:C),,                +3*GHSERVV+2*GHSERCC
             -222500+16.6545*T;,,                                     N 92Lee2 !
 PAR  G(M23C6_D84,V:V:C),,              +GVM23C6;,,                   N 91Fer !
 PAR  G(M5C2,V:C),,                     -307123.3+1059.7*T
             -175.66*T*LN(T)+1453274*T**(-1);,,                       N 91Fer !
$
 FUNCTION GVM23C6   298.15  -990367+4330.63*T-728.829*T*LN(T)
       +5003425*T**(-1);
      6000.00  N !
$ ------------------------------------------------------------------------------
$ V-N
$
$ From H. Ohtani and M. Hillert 1991 (Included in LB Vol. 4)
$
$ Checked against LB and paper. Checked at 6000 K.
$
$ Misprint in the bcc interaction in the paper; one zero missing.
$
$ The bcc-field shown in the phase diagram in the paper is not in agreement
$ with the parameters given. The calculated N solubility is somewhat lower.
$
 PAR  L(LIQUID,N,V;0),,                 -239000;,,                    N 91Oht1 !
 PAR  L(LIQUID,N,V;1),,                 -8380;,,                      N 91Oht1 !
$
 PAR  G(FCC_A1,V:N),,                   +GHSERVV+GHSERNN
             -215000+101*T-2.22*T*LN(T)+0.00073*T**2;,,               N 91Oht1 !
 PAR  L(FCC_A1,V:N,VA;0),,              -131000+47.1*T;,,             N 91Oht1 !
$
 PAR  G(A1_FCC,V:N),,                   +GHSERVV+GHSERNN
             -215000+101*T-2.22*T*LN(T)+0.00073*T**2;,,               N 91Oht1 !
 PAR  L(A1_FCC,V:N,VA;0),,              -131000+47.1*T;,,             N 91Oht1 !
$
 PAR  G(BCC_A2,V:N),,                   +GHSERVV+3*GHSERNN+843000;,,  N 91Oht1 !
 PAR  L(BCC_A2,V:N,VA;0),,              -1680000+325*T;,,             N 91Oht1 !
$
 PAR  G(A2_BCC,V:N),,                   +GHSERVV+3*GHSERNN+843000;,,  N 91Oht1 !
 PAR  L(A2_BCC,V:N,VA;0),,              -1680000+325*T;,,             N 91Oht1 !
$
 PAR  G(HCP_A3,V:N),,                   +GHSERVV+0.5*GHSERNN
             -139000+50.4*T;,,                                        N 91Oht1 !
 PAR  L(HCP_A3,V:N,VA;0),,              -18400+4.84*T;,,              N 91Oht1 !
 PAR  L(HCP_A3,V:N,VA;1),,              -19700+2.13*T;,,              N 91Oht1 !
$
$ Metastable
$
 PAR  G(TI2N_C4,V:N),,                  +2*GHSERVV+GHSERNN
             -100000+20*T;,,                                          N 98Zen ! 
$ ------------------------------------------------------------------------------
$ Ternary systems
$ ------------------------------------------------------------------------------
$ Al-C-N
$
$ No assessment
$
$ ------------------------------------------------------------------------------
$ Al-Fe-C
$
$ From D. Connetable et al. 2008, modified by K.-G. Chin et al. 2010
$
$ This is a simplified version modified by K.-G. Chin et al 2010.
$ KAPPA_E21 is described as a separate phase and not as ordered fcc.
$ The figures in the manuscript are reproduced when disordered bcc is used.
$ Including BCC_2SL only leads to small changes.
$
$ The Al-Fe system from Seiersten et al. 1993 has been modified. This should
$ be replaced with the new Al-Fe dataset from Sundman et al. 2009.
$
 PAR  L(LIQUID,AL,C,FE;0),,             -49000;,,                     N 08Con !
$
 PAR  L(FCC_A1,AL,FE:C;0),,             -104000+80*T;,,               N 08Con !
 PAR  L(FCC_A1,AL,FE:C;1),,             +81000;,,                     N 08Con !
$
 PAR  L(A1_FCC,AL,FE:C;0),,             -104000+80*T;,,               N 08Con !
 PAR  L(A1_FCC,AL,FE:C;1),,             +81000;,,                     N 08Con !
$
 PAR  G(FCC_4SL,AL:AL:AL:AL:C),,        +ZERO;,,                      N 08Con !
 PAR  G(FCC_4SL,AL:AL:AL:FE:C),,        +ZERO;,,                      N 08Con !
 PAR  G(FCC_4SL,AL:AL:FE:AL:C),,        +ZERO;,,                      N 08Con !
 PAR  G(FCC_4SL,AL:FE:AL:AL:C),,        +ZERO;,,                      N 08Con !
 PAR  G(FCC_4SL,FE:AL:AL:AL:C),,        +ZERO;,,                      N 08Con !
 PAR  G(FCC_4SL,AL:AL:FE:FE:C),,        +ZERO;,,                      N 08Con !
 PAR  G(FCC_4SL,AL:FE:AL:FE:C),,        +ZERO;,,                      N 08Con !
 PAR  G(FCC_4SL,AL:FE:FE:AL:C),,        +ZERO;,,                      N 08Con !
 PAR  G(FCC_4SL,FE:AL:AL:FE:C),,        +ZERO;,,                      N 08Con !
 PAR  G(FCC_4SL,FE:AL:FE:AL:C),,        +ZERO;,,                      N 08Con !
 PAR  G(FCC_4SL,FE:FE:AL:AL:C),,        +ZERO;,,                      N 08Con !
 PAR  G(FCC_4SL,AL:FE:FE:FE:C),,        +ZERO;,,                      N 08Con !
 PAR  G(FCC_4SL,FE:AL:FE:FE:C),,        +ZERO;,,                      N 08Con !
 PAR  G(FCC_4SL,FE:FE:AL:FE:C),,        +ZERO;,,                      N 08Con !
 PAR  G(FCC_4SL,FE:FE:FE:AL:C),,        +ZERO;,,                      N 08Con !
