Repository: richardotis/wasm-demo

File: content/databases/PrecHiMn-04_2.tdb (part 5 of 5)
$
 PAR  G(FCC_4SL,FE:FE:FE:FE:C),,        +ZERO;,,                      N 08Con !
$
 PAR  G(BCC_2SL,FE:AL:C),,              +ZERO;,,                      N 08Con !
 PAR  G(BCC_2SL,AL:FE:C),,              +ZERO;,,                      N 08Con !
$
 PAR  G(KAPPA_E21,AL:FE:C),,            +GHSERAL+3*GFCCFE+GHSERCC
             -115000+25.2*T;,,                                        N 10Chi !
 PAR  G(KAPPA_E21,AL:FE:C,VA;0),,       +13752-24*T;,,                N 10Chi !
$ ------------------------------------------------------------------------------
$ Al-Fe-Mn
$
$ B.B. Lindahl, M. Selleby, Calphad, 43, 86-93(2013).
$
$ Checked against paper.
$
$ In the tdb from 13Lin the Al-Mn fcc interaction from 07Du is used, but the
$ ordering parameters are from 12Dju.
$
$ There are minor differences concerning the 4SL bcc phase. Both this tdb and
$ the tdb from 13Lin have some problem with the 4sl bcc phase. In the tdb from
$ 13Lin the problem originates from an error in the Al-Fe binary.
$
 PAR  L(LIQUID,AL,FE,MN;0),,            +ZERO;,,                      N 13Lin !
$
 PAR  L(FCC_A1,AL,FE,MN:VA;0),,         -42500;,,                     N 13Lin !
 PAR  L(FCC_A1,AL,FE,MN:VA;1),,         +ZERO;,,                      N 13Lin !
 PAR  L(FCC_A1,AL,FE,MN:VA;2),,         -31800;,,                     N 13Lin !
$
 PAR  L(A1_FCC,AL,FE,MN:VA;0),,         -42500;,,                     N 13Lin !
 PAR  L(A1_FCC,AL,FE,MN:VA;1),,         +ZERO;,,                      N 13Lin !
 PAR  L(A1_FCC,AL,FE,MN:VA;2),,         -31800;,,                     N 13Lin !
$
 PAR  L(BCC_A2,AL,FE,MN:VA;0),,         +ZERO;,,                      N 13Lin !
 PAR  L(A2_BCC,AL,FE,MN:VA;0),,         +ZERO;,,                      N 13Lin !
$
 PAR  L(HCP_A3,AL,FE,MN:VA;0),,         +ZERO;,,                      N 13Lin !
$
 PAR  L(CBCC_A12,AL,FE,MN:VA;0),,       +ZERO;,,                      N 13Lin !
$
 PAR  L(CUB_A13,AL,FE,MN:VA;0),,        -45000;,,                     N 13Lin !
 PAR  L(CUB_A13,AL,FE,MN:VA;1),,        +24000;,,                     N 13Lin !
 PAR  L(CUB_A13,AL,FE,MN:VA;2),,        +ZERO;,,                      N 13Lin !
$
 PAR  L(AL13FE4,AL:FE,MN:AL;0),,        -624;,,                       N 13Lin !
 PAR  L(AL13FE4,AL:FE,MN:VA;0),,        +ZERO;,,                      N 13Lin !
$
 PAR  L(AL5FE2,AL:FE,MN;0),,            +ZERO;,,                      N 13Lin !
 PAR  L(AL2FE,AL:FE,MN;0),,             +ZERO;,,                      N 13Lin !
 PAR  L(AL12MN,AL:FE,MN;0),,            +ZERO;,,                      N 13Lin !
 PAR  L(AL6MN_D2H,AL:FE,MN;0),,         -18270;,,                     N 13Lin !
 PAR  L(AL4MN_MU,AL:FE,MN;0),,          -27200;,,                     N 13Lin !
$
 PAR  G(AL8MN5_D810,AL:MN:FE),,         +12*GHSERAL+5*GHSERMN
             +9*GHSERFE-468000;,,                                     N 13Lin !
 PAR  L(AL8MN5_D810,AL:MN:AL,FE;0),,    -202800;,,                    N 13Lin !
 PAR  L(AL8MN5_D810,AL:MN:FE,MN;0),,    -525200;,,                    N 13Lin !
$ ------------------------------------------------------------------------------
$ Al-Fe-N
$
$ From B. Hallstedt 2010
$
$ AlN solubility in fcc and N2 solubility in liquid checked against 92Hil.
$ The N2 solubility in liquid Al-Fe above 5 wt% Al (and for pure Al) is very
$ different from 92Hil.
$
 PAR  L(LIQUID,AL,FE,N;0),,             -10000;,,                     N 10Hal2 !
$ ------------------------------------------------------------------------------
$ Al-Fe-Nb
$
$ No assessment
$
$ Metastable
$
 PAR  G(SIGMA_D8B,AL:NB:FE),,           +10*GHSERAL+4*GHSERNB
             +16*GHSERFE;,,                                           N Lin !
 PAR  G(SIGMA_D8B,FE:NB:AL),,           +10*GFCCFE+4*GHSERNB
             +16*GBCCAL;,,                                            N Lin !
$ ------------------------------------------------------------------------------
$ Al-Fe-Si
$
$ Y. Du et al., Intermetallics, 16, 554-70(2008).
$
$ Not included.
$
$ ------------------------------------------------------------------------------
$ Al-Fe-V
$
$ No assessment
$
$ Metastable
$
 PAR  G(SIGMA_D8B,AL:V:FE),,            +10*GHSERAL+4*GHSERVV
             +16*GHSERFE;,,                                           N Lin !
 PAR  G(SIGMA_D8B,FE:V:AL),,            +10*GFCCFE+4*GHSERVV
             +16*GBCCAL;,,                                            N Lin !
$ ------------------------------------------------------------------------------
$ Al-Mn-C
$
$ From K.-G. Chin et al. 2010
$
$ Checked against manuscript.
$
 PAR  L(FCC_A1,AL,MN:C,VA;0),,          -50000;,,                     N 10Chi !
 PAR  L(A1_FCC,AL,MN:C,VA;0),,          -50000;,,                     N 10Chi !
$
 PAR  G(KAPPA_E21,AL:MN:C),,            +GHSERAL+3*GFCCMN+GHSERCC
             -150920+40*T;,,                                          N 10Chi !
$ ------------------------------------------------------------------------------
$ Al-Mn-N
$
$ No assessment
$
$ ------------------------------------------------------------------------------
$ Al-Mn-Nb
$
$ No assessment
$
$ Metastable
$
 PAR  G(SIGMA_D8B,AL:NB:MN),,           +10*GHSERAL+4*GHSERNB
             +16*GBCCMN;,,                                            N Lin !
 PAR  G(SIGMA_D8B,MN:NB:AL),,           +10*GFCCMN+4*GHSERNB
             +16*GBCCAL;,,                                            N Lin !
$ ------------------------------------------------------------------------------
$ Al-Mn-Si
$
$ Y. Du et al., Metall. Mater. Trans. A, 35A, 1613-28(2004).
$
$ Not included.
$
$ ------------------------------------------------------------------------------
$ Al-Mn-V
$
$ No assessment
$
$ Metastable
$
 PAR  G(SIGMA_D8B,AL:V:MN),,            +10*GHSERAL+4*GHSERVV
             +16*GBCCMN;,,                                            N Lin !
 PAR  G(SIGMA_D8B,MN:V:AL),,            +10*GFCCMN+4*GHSERVV
             +16*GBCCAL;,,                                            N Lin !
$ ------------------------------------------------------------------------------
$ Al-Nb-C
$
$ No assessment
$
$ ------------------------------------------------------------------------------
$ Al-Nb-N
$
$ No assessment
$
$ ------------------------------------------------------------------------------
$ Al-Nb-Si
$
$ G. Shao, Intermetallics, 12, 655-64(2004).
$
$ Not included.
$
$ ------------------------------------------------------------------------------
$ Al-Nb-V
$
$ No assessment
$
$ Metastable
$
 PAR  G(SIGMA_D8B,AL:NB:V),,            +10*GHSERAL+4*GHSERNB
             +16*GHSERVV;,,                                           N Lin !
 PAR  G(SIGMA_D8B,AL:V:NB),,            +10*GHSERAL+4*GHSERVV
             +16*GHSERNB;,,                                           N Lin !
 PAR  G(SIGMA_D8B,NB:V:AL),,            +10*GFCCNB+4*GHSERVV
             +16*GBCCAL;,,                                            N Lin !
 PAR  G(SIGMA_D8B,V:NB:AL),,            +10*GFCCVV+4*GHSERNB
             +16*GBCCAL;,,                                            N Lin !
$ ------------------------------------------------------------------------------
$ Al-Si-C
$
$ J. Grobner et al., Calphad, 20, 247-54(1996)
$
$ Not included.
$
$ ------------------------------------------------------------------------------
$ Al-Si-N
$
$ M. Hillert, S. Jonsson, Calphad, 16, 199-205(1992).
$
$ Not included.
$
$ ------------------------------------------------------------------------------
$ Al-Si-V
$
$ No assessment
$
$ ------------------------------------------------------------------------------
$ Al-V-C
$
$ No assessment
$
$ ------------------------------------------------------------------------------
$ Al-V-N
$
$ Y. Du et al., Calphad, 22, 43-58(1998).
$
$ Not included.
$
$ ------------------------------------------------------------------------------
$ Fe-C-N
$
$ From H. Du and M. Hillert 1993
$
$ Checked against paper.
$
$ There are small differences compared to the paper visible at 863 K.
$ Fcc is slightly too stable and hcp is slightly shifted.
$
$ For more carbon rich compositions than cementite, M5C2 and M7C3 are more
$ stable than FECN_CHI (when using Fe-Mn-C from 11Dju). This is probably quite
$ reasonable (in particular M5C2) and N solubility should be modelled.
$
 PAR  L(LIQUID,C,FE,N;0),,              +490996-109.135*T;,,          N 91Du !
 PAR  L(LIQUID,C,FE,N;1),,              +192167-109.135*T;,,          N 91Du !
 PAR  L(LIQUID,C,FE,N;2),,              +490996-109.135*T;,,          N 91Du !
$
 PAR  L(FCC_A1,FE:C,N;0),,              -21893;,,                     N 93Du !
 PAR  L(A1_FCC,FE:C,N;0),,              -21893;,,                     N 93Du !
$
 PAR  L(HCP_A3,FE:C,N;0),,              -62984;,,                     N 93Du !
$ ------------------------------------------------------------------------------
$ Fe-Mn-C
$
$ From D. Djurovic et al. 2011
$
 PAR  L(LIQUID,C,FE,MN;0),,             -71514-11.3063*T;,,           N 11Dju !
 PAR  L(LIQUID,C,FE,MN;1),,             +19817;,,                     N 11Dju !
 PAR  L(LIQUID,C,FE,MN;2),,             +27885;,,                     N 11Dju !
$
 PAR  L(FCC_A1,FE,MN:C;0),,             +20082-11.6312*T;,,           N 11Dju !
 PAR  L(A1_FCC,FE,MN:C;0),,             +20082-11.6312*T;,,           N 11Dju !
$
 PAR  L(HCP_A3,FE,MN:C;0),,             +21742-50.2703*T;,,           N 11Dju !
 PAR  L(HCP_A3,FE,MN:C;1),,             -32608;,,                     N 11Dju !
$
 PAR  L(CBCC_A12,FE,MN:C;0),,           -36732;,,                     N 11Dju !
 PAR  L(CUB_A13,FE,MN:C;0),,            -36732;,,                     N 11Dju !
$
 PAR  L(CEMENTITE_D011,FE,MN:C;0),,     -7715+1.3687*T;,,             N 11Dju !
 PAR  L(M5C2,FE,MN:C;0),,               +8743-15.1917*T;,,            N 11Dju !
 PAR  L(M7C3_D101,FE,MN:C;0),,          +20157-24.7104*T;,,           N 11Dju !
$
 PAR  G(M23C6_D84,FE:MN:C),,            +0.869565*GFEM23C6
             +0.130435*GMN23C6;,,                                     N 11Dju !
 PAR  G(M23C6_D84,MN:FE:C),,            +0.130435*GFEM23C6
             +0.869565*GMN23C6;,,                                     N 11Dju !
 PAR  L(M23C6_D84,FE,MN:FE,MN:C;0),,    -95000;,,                     N 11Dju !
$ ------------------------------------------------------------------------------
$ Fe-Mn-N
$
$ From C. Qiu 1993
$
$ Checked against paper.
$
 PAR  L(LIQUID,FE,MN,N;0),,             -15211+18.43*T;,,             N 93Qiu2 !
$
 PAR  L(FCC_A1,FE,MN:N;0),,             +53968-38.102*T;,,            N 93Qiu2 !
 PAR  L(FCC_A1,FE,MN:N;1),,             -27787;,,                     N 93Qiu2 !
$
 PAR  L(A1_FCC,FE,MN:N;0),,             +53968-38.102*T;,,            N 93Qiu2 !
 PAR  L(A1_FCC,FE,MN:N;1),,             -27787;,,                     N 93Qiu2 !
$
 PAR  L(FE4N_L1,FE,MN:N;0),,            +36297-28.8876*T;,,           N 93Qiu2 !
$ ------------------------------------------------------------------------------
$ Fe-Mn-Nb
$
$ From A.V. Khvan and B. Hallstedt 2013
$
$ Checked against paper.
$
$ Same as the description from S.H. Liu 2012, but with a modified Fe-Nb and
$ slightly modified MU_D85.
$
 PAR  G(C14_LAVES,FE:MN),,              +2*GHSERFE+GHSERMN+36700;,,   N 12Liu !
 PAR  G(C14_LAVES,MN:FE),,              +2*GHSERMN+GHSERFE+29270;,,   N 12Liu !
$
 PAR  G(MU_D85,FE:NB:FE:MN),,           +3*GHSERFE+6*GHSERMN+4*GHSERNB
             -61620;,,                                                N 12Liu !
 PAR  G(MU_D85,FE:NB:NB:MN),,           +GHSERFE+6*GHSERMN+6*GHSERNB
             -151320;,,                                               N 13Khv1 !
 PAR  G(MU_D85,MN:NB:FE:FE),,           +8*GHSERFE+GHSERMN+4*GHSERNB
             -86710;,,                                                N 12Liu !
 PAR  G(MU_D85,MN:NB:FE:MN),,           +2*GHSERFE+7*GHSERMN+4*GHSERNB
             -64610;,,                                                N 12Liu !
 PAR  G(MU_D85,MN:NB:NB:FE),,           +6*GHSERFE+GHSERMN+6*GHSERNB
             -187070;,,                                               N 13Khv1 !
 PAR  G(MU_D85,MN:NB:FE:NB),,           +2*GHSERFE+GHSERMN+10*GHSERNB
             +331760;,,                                               N 12Liu !
 PAR  G(MU_D85,NB:NB:FE:MN),,           +2*GHSERFE+6*GHSERMN+5*GHSERNB
             +31720;,,                                                N 12Liu !
$
$ Metastable
$
 PAR  G(SIGMA_OLD,FE:NB:MN),,           +8*GFCCFE+4*GHSERNB
             +18*GBCCMN;,,                                            N Lin !
 PAR  G(SIGMA_OLD,MN:NB:FE),,           +8*GFCCMN+4*GHSERNB
             +18*GHSERFE;,,                                           N Lin !
$
 PAR  G(SIGMA_D8B,FE:NB:MN),,           +10*GFCCFE+4*GHSERNB
             +16*GBCCMN;,,                                            N Lin !
 PAR  G(SIGMA_D8B,MN:NB:FE),,           +10*GFCCMN+4*GHSERNB
             +16*GHSERFE;,,                                           N Lin !
$ ------------------------------------------------------------------------------
$ Fe-Mn-Si
$
$ From A. Forsberg and J. Agren 1993
$
$ Checked against paper. In the paper the ordering of the bcc phase was not
$ considered. The diagrams were calculated for the disordered phase only.
$ Ordering increases the size of the bcc/B2 phase field as compared with the
$ paper. I.e. the system should be reoptimised.
$
 PAR  L(LIQUID,FE,MN,SI;0),,            -180473;,,                    N 93For !
 PAR  L(LIQUID,FE,MN,SI;1),,            -95027;,,                     N 93For !
 PAR  L(LIQUID,FE,MN,SI;2),,            +154386;,,                    N 93For !
$
 PAR  L(FCC_A1,FE,MN,SI:VA;0),,         -56655-55.613*T;,,            N 93For !
 PAR  TC(FCC_A1,FE,MN,SI:VA;0),,        +13854;,,                     N 93For !
$
 PAR  L(A1_FCC,FE,MN,SI:VA;0),,         -56655-55.613*T;,,            N 93For !
 PAR  TC(A1_FCC,FE,MN,SI:VA;0),,        +13854;,,                     N 93For !
$
 PAR  L(BCC_A2,FE,MN,SI:VA;0),,         -97474;,,                     N 93For !
 PAR  L(A2_BCC,FE,MN,SI:VA;0),,         -97474;,,                     N 93For !
$
 PAR  L(HCP_A3,FE,MN,SI:VA;0),,         -24892-154.98*T;,,            N 93For !
$
 PAR  L(CBCC_A12,FE,MN,SI:VA;0),,       -91507;,,                     N 93For !
$
 PAR  L(CUB_A13,FE,MN,SI:VA;0),,        -91507;,,                     N 93For !
$
 PAR  L(MSI_B20,FE,MN:SI),,             -10780+22.14*T;,,             N 93For !
 PAR  L(M5SI3_D88,FE,MN:SI:VA),,        +24568;,,                     N 93For !
 PAR  G(M3SI,FE,MN:SI),,                -16552;,,                     N 93For !
$ ------------------------------------------------------------------------------
$ Fe-Mn-V
$
$ From W. Huang 1991
$
$ Checked against paper.
$
$ Old sigma parameters kept for SIGMA_D8B. These give very similar results
$ in the ternary.
$
 PAR  G(SIGMA_OLD,FE:V:MN),,            +8*GFCCFE+4*GHSERVV
             +18*GBCCMN-200000;,,                                     N 91Hua3 !
 PAR  G(SIGMA_OLD,MN:V:FE),,            +8*GFCCMN+4*GHSERVV
             +18*GHSERFE-150000;,,                                    N 91Hua3 !
 PAR  L(SIGMA_OLD,FE:V:MN,V;0),,        -100000;,,                    N 91Hua3 !
 PAR  L(SIGMA_OLD,MN:V:FE,V;0),,        -300000;,,                    N 91Hua3 !
$
 PAR  G(SIGMA_D8B,FE:V:MN),,            +10*GFCCFE+4*GHSERVV
             +16*GBCCMN-200000;,,                                     N 91Hua3 !
 PAR  G(SIGMA_D8B,MN:V:FE),,            +10*GFCCMN+4*GHSERVV
             +16*GHSERFE-150000;,,                                    N 91Hua3 !
 PAR  L(SIGMA_D8B,FE:V:MN,V;0),,        -100000;,,                    N 91Hua3 !
 PAR  L(SIGMA_D8B,MN:V:FE,V;0),,        -300000;,,                    N 91Hua3 !
$ ------------------------------------------------------------------------------
$ Fe-Nb-C
$
$ From A.V. Khvan and B. Hallstedt 2013
$
$ See also 12Khv2.
$
$ Checked against manuscript.
$
 PAR  L(FCC_A1,FE,NB:C;0),,             -67500+29*T;,,                N 05Can !
 PAR  L(FCC_A1,FE,NB:C,VA;0),,          -40000;,,                     N 05Can !
$ ------------------------------------------------------------------------------
$ Fe-Nb-N
$
$ A.V. Khvan, B. Hallstedt, Calphad, 40, 10-15(2013).
$
$ Same as 01Lee, but with changed Fe-N, Fe-Nb and Nb-N.
$
$ Checked against paper.
$
 PAR  L(LIQUID,FE,N,NB;0),,             -160000;,,                    N 01Lee !
$ ------------------------------------------------------------------------------
$ Fe-Nb-Si
$
$ No assessment
$
$ ------------------------------------------------------------------------------
$ Fe-Nb-V
$
$ A.V. Khvan, K. Chang, B. Hallstedt, Calphad, 43, 143-48(2013).
$
 PAR  L(BCC_A2,FE,NB,V:VA;0),,          +74752;,,                     N 13Khv2 !
$
 PAR  L(C14_LAVES,FE,V:NB;0),,          -48522;,,                     N 13Khv2 !
$
 PAR  G(MU_D85,FE:NB:FE:V),,            +3*GHSERFE+4*GHSERNB+6*GHSERVV
             +47813;,,                                                N 13Khv2 !
 PAR  G(MU_D85,FE:NB:NB:V),,            +GHSERFE+6*GHSERNB+6*GHSERVV
             +68597-102.133*T;,,                                      N 13Khv2 !
 PAR  G(MU_D85,FE:NB:V:FE),,            +7*GHSERFE+4*GHSERNB+2*GHSERVV
             -178727;,,                                               N 13Khv2 !
 PAR  G(MU_D85,FE:NB:V:NB),,            +GHSERFE+10*GHSERNB+2*GHSERVV
             +485717;,,                                               N 13Khv2 !
 PAR  G(MU_D85,FE:NB:V:V),,             +GHSERFE+4*GHSERNB+8*GHSERVV
             -2242;,,                                                 N 13Khv2 !
 PAR  G(MU_D85,NB:NB:FE:V),,            +2*GHSERFE+5*GHSERNB+6*GHSERVV
             +193815;,,                                               N 13Khv2 !
 PAR  G(MU_D85,NB:NB:V:FE),,            +6*GHSERFE+5*GHSERNB+2*GHSERVV
             -96693;,,                                                N 13Khv2 !
 PAR  G(MU_D85,V:NB:FE:FE),,            +8*GHSERFE+4*GHSERNB+GHSERVV
             -101302;,,                                               N 13Khv2 !
 PAR  G(MU_D85,V:NB:FE:NB),,            +2*GHSERFE+10*GHSERNB+GHSERVV
             +476515;,,                                               N 13Khv2 !
 PAR  G(MU_D85,V:NB:FE:V),,             +2*GHSERFE+4*GHSERNB+7*GHSERVV
             +106683;,,                                               N 13Khv2 !
 PAR  G(MU_D85,V:NB:NB:FE),,            +6*GHSERFE+6*GHSERNB+GHSERVV
             -152878;,,                                               N 13Khv2 !
 PAR  G(MU_D85,V:NB:V:FE),,             +6*GHSERFE+4*GHSERNB+3*GHSERVV
             -185453;,,                                               N 13Khv2 !
$
 PAR  G(SIGMA_D8B,FE:NB:V),,            +10*GHSERFE+4*GHSERNB
             +16*GHSERVV-368205;,,                                    N 13Khv2 !
 PAR  G(SIGMA_D8B,FE:V:NB),,            +10*GHSERFE+4*GHSERVV
             +16*GHSERNB+463349;,,                                    N 13Khv2 !
 PAR  G(SIGMA_D8B,NB:V:FE),,            +10*GFCCNB+4*GHSERVV
             +16*GHSERFE;,,                                           N 13Khv2 !
 PAR  G(SIGMA_D8B,V:NB:FE),,            +10*GHSERVV+4*GHSERNB
             +16*GHSERFE+81731;,,                                     N 13Khv2 !
$ ------------------------------------------------------------------------------
$ Fe-Si-C
$
$ From J. Miettinen 1998
$
$ Undocumented change of the liquid interaction in TCFE by B. Sundman.
$
$PAR  L(LIQUID,C,FE,SI;0),,             +191981.2;,,                  N 99Sun !
$PAR  L(LIQUID,C,FE,SI;1),,             -188018.8;,,                  N 99Sun !
$PAR  L(LIQUID,C,FE,SI;2),,             +341981.2;,,                  N 99Sun !
$
 PAR  L(LIQUID,C,FE,SI;0),,             +400000;,,                    N 98Mie !
 PAR  L(LIQUID,C,FE,SI;1),,             -55000;,,                     N 98Mie !
 PAR  L(LIQUID,C,FE,SI;2),,             +450000;,,                    N 98Mie !
$
 PAR  L(FCC_A1,FE,SI:C;0),,             +226100-34.25*T;,,            N 98Mie !
 PAR  L(FCC_A1,FE,SI:C;1),,             -202400;,,                    N 98Mie !
$
 PAR  L(A1_FCC,FE,SI:C;0),,             +226100-34.25*T;,,            N 98Mie !
 PAR  L(A1_FCC,FE,SI:C;1),,             -202400;,,                    N 98Mie !
$
 PAR  L(BCC_A2,FE,SI:C;0),,             +1000000-100*T;,,             N 98Mie !
 PAR  L(BCC_A2,FE,SI:C;1),,             -900000;,,                    N 98Mie !
$
 PAR  L(A2_BCC,FE,SI:C;0),,             +1000000-100*T;,,             N 98Mie !
 PAR  L(A2_BCC,FE,SI:C;1),,             -900000;,,                    N 98Mie !
$
 PAR  G(FE8SI2C,FE:SI:C),,              +8*GHSERFE+2*GHSERSI+GHSERCC
             -231047+5.566*T;,,                                       N 91Lac !
$ ------------------------------------------------------------------------------
$ Fe-Si-N
$
$ No assessment
$
$ ------------------------------------------------------------------------------
$ Fe-Si-V
$
$ No assessment
$
$ ------------------------------------------------------------------------------
$ Fe-Ti-C
$
$ B.-J. Lee, Metall. Mater. Trans. A, 32A, 2423-39(2001).
$
$ Checked against paper.
$
 PAR  L(LIQUID,C,FE,TI;0),,             -123670;,,                    N 99Dum2 !
$
 PAR  L(FCC_A1,FE,TI:C,VA;0),,          -180000;,,                    N 01Lee !
 PAR  L(A1_FCC,FE,TI:C,VA;0),,          -180000;,,                    N 01Lee !
$ ------------------------------------------------------------------------------
$ Fe-Ti-N
$
$ B.-J. Lee, Metall. Mater. Trans. A, 32A, 2423-39(2001).
$
$ Checked against paper.
$
$ Here Fe-N from 93Du is used instead of 91Fri (used by 01Lee).
$
 PAR  L(LIQUID,FE,N,TI;0),,             -300000;,,                    N 01Lee !
$ ------------------------------------------------------------------------------
$ Fe-V-C
$
$ From W. Huang 1991
$
$ Checked against paper.
$
$ In the original assessment V3C2 is modelled without Fe solubility.
$ Cementite (V3C) was modified in 91Fer and used in 91Hua4.
$
 PAR  L(LIQUID,C,FE,V;0),,              -60000;,,                     N 91Hua2 !
 PAR  L(LIQUID,C,FE,V;1),,              -60000;,,                     N 91Hua2 !
 PAR  L(LIQUID,C,FE,V;2),,              +100000;,,                    N 91Hua2 !
$
 PAR  L(FCC_A1,FE,V:C;0),,              -7645.5-2.069*T;,,            N 91Hua2 !
 PAR  L(FCC_A1,FE,V:C;1),,              -7645.5-2.069*T;,,            N 91Hua2 !
 PAR  L(FCC_A1,FE,V:C,VA;0),,           -40000;,,                     N 91Hua2 !
$
 PAR  L(A1_FCC,FE,V:C;0),,              -7645.5-2.069*T;,,            N 91Hua2 !
 PAR  L(A1_FCC,FE,V:C;1),,              -7645.5-2.069*T;,,            N 91Hua2 !
 PAR  L(A1_FCC,FE,V:C,VA;0),,           -40000;,,                     N 91Hua2 !
$
 PAR  L(BCC_A2,FE,V:C;0),,              -23674+0.465*T;,,             N 91Hua2 !
 PAR  L(BCC_A2,FE,V:C;1),,              +8283;,,                      N 91Hua2 !
$
 PAR  L(A2_BCC,FE,V:C;0),,              -23674+0.465*T;,,             N 91Hua2 !
 PAR  L(A2_BCC,FE,V:C;1),,              +8283;,,                      N 91Hua2 !
$
 PAR  L(HCP_A3,FE,V:C;0),,              -15291-4.138*T;,,             N 91Hua2 !
$
$PAR  L(CEMENTITE_D011,FE,V:C;0),,      -45657-12.414*T;,,            N 91Hua2 !
 PAR  L(CEMENTITE_D011,FE,V:C;0),,      -45873-12.414*T;,,            N 91Hua4 !
$
$ Metastable
$
 PAR  G(M23C6_D84,FE:V:C),,             +0.869565*GFEM23C6
             +0.130435*GVM23C6;,,                                     N 91Hua4 !
 PAR  G(M23C6_D84,V:FE:C),,             +0.869565*GVM23C6
             +0.130435*GFEM23C6;,,                                    N 91Hua4 !
$ ------------------------------------------------------------------------------
$ Fe-V-N
$
$ From H. Ohtani and M. Hillert 1991
$
$ Checked against paper.
$
 PAR  L(LIQUID,FE,N,V;0),,              -228000;,,                    N 91Oht2 !
 PAR  L(LIQUID,FE,N,V;1),,              +3600000;,,                   N 91Oht2 !
 PAR  L(LIQUID,FE,N,V;2),,              +104000;,,                    N 91Oht2 !
$
 PAR  L(FCC_A1,FE,V:N;0),,              -60000;,,                     N 91Oht2 !
 PAR  L(FCC_A1,FE,V:N,VA;0),,           -120000;,,                    N 91Oht2 !
$
 PAR  L(A1_FCC,FE,V:N;0),,              -60000;,,                     N 91Oht2 !
 PAR  L(A1_FCC,FE,V:N,VA;0),,           -120000;,,                    N 91Oht2 !
$ ------------------------------------------------------------------------------
$ Mn-C-N
$
$ No assessment
$
$ ------------------------------------------------------------------------------
$ Mn-Nb-C
$
$ From A.V. Khvan et al. 2012
$
$ Checked against manuscript.
$
 PAR  G(M23C6_D84,MN:NB:C),,            +0.8695652*GMN23C6
             +3*GHSERNB+0.7826087*GHSERCC-130000;,,                   N 12Khv1 !
 PAR  G(M23C6_D84,NB:MN:C),,            +UN_ASS;,,                    N !
$ ------------------------------------------------------------------------------
$ Mn-Nb-N
$
$ A.V. Khvan, B. Hallstedt, Calphad, 40, 10-15(2013).
$
$ No parameters for this system. Checked against paper.
$
$ ------------------------------------------------------------------------------
$ Mn-Nb-Si
$
$ No assessment
$
$ ------------------------------------------------------------------------------
$ Mn-Nb-V
$
$ No assessment
$
$ Metastable
$
 PAR  G(SIGMA_OLD,MN:NB:V),,            +8*GFCCMN+4*GHSERNB
             +18*GHSERVV;,,                                           N Lin !
 PAR  G(SIGMA_OLD,MN:V:NB),,            +8*GFCCMN+4*GHSERVV
             +18*GHSERNB;,,                                           N Lin !
$
 PAR  G(SIGMA_D8B,MN:NB:V),,            +10*GFCCMN+4*GHSERNB
             +16*GHSERVV;,,                                           N Lin !
 PAR  G(SIGMA_D8B,MN:V:NB),,            +10*GFCCMN+4*GHSERVV
             +16*GHSERNB;,,                                           N Lin !
 PAR  G(SIGMA_D8B,NB:V:MN),,            +10*GFCCNB+4*GHSERVV
             +16*GBCCMN;,,                                            N Lin !
 PAR  G(SIGMA_D8B,V:NB:MN),,            +10*GFCCVV+4*GHSERNB
             +16*GBCCMN;,,                                            N Lin !
$ ------------------------------------------------------------------------------
$ Mn-Si-C
$
$ No assessment? NPL, unpublished 1989
$
$ ------------------------------------------------------------------------------
$ Mn-Si-N
$
$ No assessment
$
$ ------------------------------------------------------------------------------
$ Mn-Si-V
$
$ No assessment
$
$ ------------------------------------------------------------------------------
$ Mn-V-C
$
$ From AFG and W. Huang 1991
$
$ Checked against paper.
$
 PAR  L(BCC_A2,MN,V:C;0),,              -10000;,,                     N 91Fer !
 PAR  L(A2_BCC,MN,V:C;0),,              -10000;,,                     N 91Fer !
 PAR  L(CBCC_A12,MN,V:C;0),,            -22225.2;,,                   N 91Hua4 !
 PAR  L(CUB_A13,MN,V:C;0),,             -17724;,,                     N 91Hua4 !
$
 PAR  G(M23C6_D84,MN:V:C),,             +0.869565*GMN23C6
             +0.130435*GVM23C6;,,                                     N 91Fer !
 PAR  G(M23C6_D84,V:MN:C),,             +0.869565*GVM23C6
             +0.130435*GMN23C6;,,                                     N 91Fer !
$ ------------------------------------------------------------------------------
$ Mn-V-N
$
$ No assessment
$
$ ------------------------------------------------------------------------------
$ Nb-C-N
$
$ A.V. Khvan, B. Hallstedt, Calphad, 40, 10-15(2013).
$
$ Same as Lee 2001, but with a modified Nb-N.
$
$ Checked against paper.
$
$ This assessement shows better agreement with N2 pressure data than Nb-C-N
$ from W. Huang 1997.
$
 PAR  L(FCC_A1,NB:C,N;0),,              +12.5922*T;,,                 N 01Lee !
 PAR  L(FCC_A1,NB:C,N,VA;0),,           +ZERO;,,                      N 01Lee !
 PAR  L(FCC_A1,NB:C,N,VA;1),,           +ZERO;,,                      N 01Lee !
 PAR  L(FCC_A1,NB:C,N,VA;2),,           -312985;,,                    N 01Lee !
$
 PAR  L(A1_FCC,NB:C,N;0),,              +12.5922*T;,,                 N 01Lee !
 PAR  L(A1_FCC,NB:C,N,VA;0),,           +ZERO;,,                      N 01Lee !
 PAR  L(A1_FCC,NB:C,N,VA;1),,           +ZERO;,,                      N 01Lee !
 PAR  L(A1_FCC,NB:C,N,VA;2),,           -312985;,,                    N 01Lee !
$
 PAR  L(HCP_A3,NB:C,N;0),,              -15000;,,                     N 01Lee !
 PAR  L(HCP_A3,NB:C,N,VA;0),,           -30000;,,                     N 01Lee !
$ ------------------------------------------------------------------------------
$ Nb-Si-C
$
$ No assessment
$
$ ------------------------------------------------------------------------------
$ Nb-Si-N
$
$ No assessment
$
$ ------------------------------------------------------------------------------
$ Nb-Si-V
$
$ No assessment
$
$ ------------------------------------------------------------------------------
$ Nb-Ti-C
$
$ B.-J. Lee, Metall. Mater. Trans. A, 32A, 2423-39(2001).
$
$ Checked against paper.
$
 PAR  L(LIQUID,C,NB,TI;0),,             +140812;,,                    N 01Lee !
$
 PAR  L(FCC_A1,NB,TI:C;0),,             -33979;,,                     N 01Lee !
 PAR  L(FCC_A1,NB,TI:C,VA;0),,          +97661;,,                     N 01Lee !
$
 PAR  L(A1_FCC,NB,TI:C;0),,             -33979;,,                     N 01Lee !
 PAR  L(A1_FCC,NB,TI:C,VA;0),,          +97661;,,                     N 01Lee !
$
 PAR  L(HCP_A3,NB,TI:C;0),,             -10739+13.0928*T;,,           N 01Lee !
$ ------------------------------------------------------------------------------
$ Nb-Ti-N
$
$ B.-J. Lee, Metall. Mater. Trans. A, 32A, 2423-39(2001).
$
$ Checked against paper.
$
 PAR  L(FCC_A1,NB,TI:N;0),,             +ZERO;,,                      N 01Lee !
 PAR  L(FCC_A1,NB,TI:N,VA;0),,          -50000;,,                     N 01Lee !
$
 PAR  L(A1_FCC,NB,TI:N;0),,             +ZERO;,,                      N 01Lee !
 PAR  L(A1_FCC,NB,TI:N,VA;0),,          -50000;,,                     N 01Lee !
$
 PAR  L(HCP_A3,NB,TI:N;0),,             -8430+13.0928*T;,,            N 01Lee !
$ ------------------------------------------------------------------------------
$ Nb-V-C
$
$ From K. Frisk 2008
$
$ The only plot shown in 08Fri is the miscibility gap in the MC carbide
$ at acr(C)=1 (mur(C)=0). If L(FCC_A1,NB,V:VA;0) is set to zero then
$ the critical temperature is at 1905 K, which is 10 to 20 K higher than in
$ 08Fri. With L(FCC_A1,NB,V:VA;0)=+9080 the critical temperature is 1950 K.
$
$ At 1573 K M2C shows continuous solubility, in contrast to MC. There are
$ no data to compare with.
$
 PAR  L(FCC_A1,NB,V:C;0),,              +29000;,,                     N 08Fri !
 PAR  L(FCC_A1,NB,V:C;1),,              -5000;,,                      N 08Fri !
$
 PAR  L(A1_FCC,NB,V:C;0),,              +29000;,,                     N 08Fri !
 PAR  L(A1_FCC,NB,V:C;1),,              -5000;,,                      N 08Fri !
$ ------------------------------------------------------------------------------
$ Nb-V-N
$
$ No assessment
$
$ ------------------------------------------------------------------------------
$ Si-C-N
$
$ No assessment?? Possibly something from H.J. Seifert.
$
$ ------------------------------------------------------------------------------
$ Si-V-C
$
$ No assessment
$
$ ------------------------------------------------------------------------------
$ Si-V-N
$
$ No assessment
$
$ ------------------------------------------------------------------------------
$ Ti-C-N
$
$ B.-J. Lee, Metall. Mater. Trans. A, 32A, 2423-39(2001).
$
$ Checked against paper.
$
 PAR  L(FCC_A1,TI:C,N;0),,              -54176;,,                     N 96Jon3 !
 PAR  L(FCC_A1,TI:C,N,VA;0),,           -160000;,,                    N 01Lee !
$
 PAR  L(A1_FCC,TI:C,N;0),,              -54176;,,                     N 96Jon3 !
 PAR  L(A1_FCC,TI:C,N,VA;0),,           -160000;,,                    N 01Lee !
$
 PAR  L(HCP_A3,TI:C,N;0),,              -32725;,,                     N 96Jon3 !
 PAR  L(HCP_A3,TI:C,N,VA;0),,           -15000;,,                     N 01Lee !
$
 PAR  L(TI2N_C4,TI:C,N;0),,             -25000;,,                     N 01Lee !
$ ------------------------------------------------------------------------------
$ Ti-V-C
$
$ A. Markstroem, D. Andersson, K. Frisk, Calphad, 32, 615-23(2008).
$
$ Checked against paper.
$
$ The Ti-C and Ti-V binaries are different from those used by 08Mar.
$
 PAR  L(FCC_A1,TI,V:C;0),,              +12800;,,                     N 08Mar !
 PAR  L(FCC_A1,TI,V:C;1),,              -2133;,,                      N 08Mar !
 PAR  L(FCC_A1,TI,V:C,VA;0),,           -150000;,,                    N 08Mar !
$
 PAR  L(A1_FCC,TI,V:C;0),,              +12800;,,                     N 08Mar !
 PAR  L(A1_FCC,TI,V:C;1),,              -2133;,,                      N 08Mar !
 PAR  L(A1_FCC,TI,V:C,VA;0),,           -150000;,,                    N 08Mar !
$
 PAR  L(HCP_A3,TI,V:C;0),,              -25000;,,                     N 08Mar !
$ ------------------------------------------------------------------------------
$ Ti-V-N
$
$ K. Zeng, R. Schmid-Fetzer, Mater. Sci. Technol., 14, 1083-91(1998).
$
$ Checked against paper.
$
$ The V-N and Ti-V binaries are different from those used by 98Zen.
$
 PAR  L(BCC_A2,TI,V:N;0),,              +90000;,,                     N 98Zen !
 PAR  L(A2_BCC,TI,V:N;0),,              +90000;,,                     N 98Zen !
$
 PAR  L(HCP_A3,TI,V:N;0),,              +10000;,,                     N 98Zen !
 PAR  L(HCP_A3,TI,V:N;1),,              +10000;,,                     N 98Zen !
$
 PAR  L(TI2N_C4,TI,V:N;0),,             -60000;,,                     N 98Zen ! 
$ ------------------------------------------------------------------------------
$ V-C-N
$
$ From K. Frisk 2008
$
$ The isothermal section at 1873 K is reproduced, but not data on N solubility
$ in V(C,N). These data do not seem compatible with the isothermal section.
$
 PAR  L(FCC_A1,V:C,N;0),,               -20000;,,                     N 08Fri !
 PAR  L(A1_FCC,V:C,N;0),,               -20000;,,                     N 08Fri !
$ ------------------------------------------------------------------------------
$ Quaternary systems
$ ------------------------------------------------------------------------------
$ Al-Fe-Mn-C
$
$ From K.-G. Chin et al. 2010
$
$PAR  L(FCC_A1,AL,FE,MN:C;0),,          -670200+400*T;,,              N 10Chi !
$ Parameter below from paper
 PAR  L(FCC_A1,AL,FE,MN:C;0),,          -679200+400*T;,,              N 10Chi !
 PAR  L(A1_FCC,AL,FE,MN:C;0),,          -679200+400*T;,,              N 10Chi !
$
 PAR  G(KAPPA_E21,AL:FE,MN:C),,         +9600;,,                      N 10Chi !
$ ------------------------------------------------------------------------------
$ Fe-Mn-Nb-C
$
$ From A.V. Khvan and B. Hallstedt 2013
$
$ See also 12Khv2.
$
$ No parameters for this system. Checked against manuscript.
$
$ ------------------------------------------------------------------------------
$ Fe-Mn-Nb-N
$
$ From A.V. Khvan and B. Hallstedt 2013
$
$ No parameters for this system. Checked against manuscript.
$
$ ------------------------------------------------------------------------------
$ Fe-Mn-V-C
$
$ From W. Huang 1991
$
$ There are no parameters for this system.
$
$ The vertical section at 1% Mn and 0.1% V is not quite reproduced for
$ C > 1%.
$
$ ------------------------------------------------------------------------------
$ Fe-Mn-V-N
$
$ No assessment
$
$ ------------------------------------------------------------------------------
$
$
 LIST-OF-REFERENCE
 NUMBER  SOURCE
  Null   'Unknown source'
  Lin    'Linear combination of lattice stabilities'
  Same   'Same or similar interaction as in the corresponding stable phase'
  REFLAV 'Laves phase convention: G(LAVES,X:X)=+3*GHSERXX+15000'
  COST   'COST 507 database'
  SGCOST 'COST 507 database, SGTE unary database V.3.0, 1996; Al, B, Nd, Ti, Zn'
  NIST   'NIST-Ni0209 Database, Ursula Kattner, 2002'
  83And  'J.-O. Andersson, Calphad, 7, 305-15(1983); Fe-V'
  85Gus  'P. Gustafson, Scand. J. Metall., 14, 259-67(1985); Fe-C'
  88And2 'J.-O. Andersson, Calphad, 12, 9-23(1988); Fe-Mo, Fe-Mo-C'
  88And3 'J.-O. Andersson, Metall. Trans A, 19A, 627-36(1988); Cr-Fe-C'
  89Hua2 'W. Huang, Calphad, 13, 243-52(1989); Fe-Mn'
  89NPL  'NPL, unpublished, 1989; Mn-Si-C'
  90Hua1 'W. Huang, Scand. J. Metall., 19, 26-32(1990); Mn-C,'
  90Hua2 'W. Huang, Metall. Trans. A, 21A, 2115-23(1990); Fe-Mn-C'
  90Hua3 'W. Huang, Z. Metallkd., 81, 397-404(1990); Fe-Nb, Fe-Nb-C'
  90SUB  'SGTE Substance Database, version 1990'
  91Ans  'I Ansara, unpublished, 1991; Cr-Si'
  91Din  'A.T. Dinsdale, Calphad, 15, 317-425(1991).'
  91Du   'H. Du, M. Hillert, Z. Metallkd., 82, 310-16(1991); Fe-C-N'
  91Fer  'A. Fernandez Guillermet, W. Huang,
          Int. J. Thermophys., 12, 1077-1102(1991); Mn-V-C'
  91Fri1 'K. Frisk, Calphad, 15, 79-106(1991); Fe-N'
  91Hua1 'W. Huang, Z. Metallkd., 82, 174-81(1991); V-C'
  91Hua2 'W. Huang, Z. Metallkd., 82, 391-401(1991); Fe-V, Fe-V-C'
  91Hua3 'W. Huang, Calphad, 15, 195-208(1991); Mn-V, Fe-Mn-V'
  91Hua4 'W. Huang, Metall. Trans. A, 22A, 1911-20(1991); Fe-Mn-V-C'
  91Lac  'J. Lacaze, B. Sundman,
          Metall. Mater. Trans. A, 22A, 2211-23(1991); Fe-Si, Fe-Si-C'
  91Oht1 'H. Ohtani, M. Hillert, Calphad, 15, 11-24(1991); V-N'
  91Oht2 'H. Ohtani, M. Hillert, Calphad, 15, 25-39(1991); Fe-V-N'
  91Tib  'J.E. Tibballs, SI-report 890221-5, 1991
          (also COST 507 report, 1998); Mn-Si'
  92Hil  'M. Hillert, S. Jonsson, Metall. Trans. A, 23A, 3141-49(1992);
          Al-N, Al-Fe-N'
  92Jan  'A. Jansson, Metall. Trans. A, 23A, 2953-62(1992); Al-Mn'
  92Lee1 'B.-J. Lee, Calphad, 16, 121-49(1992);
          Cr-C, Cr-Ni, Ni-C, Cr-Fe-C, Cr-Ni-C'
  92Lee2 'B.-J. Lee, J. Phase Equilib., 13, 349-64(1992); Cr-Fe-V-C'
  93Du   'H. Du, J. Phase Equilib., 14, 682-93(1993); Fe-N, Fe-C-N'
  93For  'A. Forsberg, J. Agren, J. Phase Equilib., 14, 354-63(1993); Fe-Mn-Si'
  93Lee2 'B.-J. Lee, Metall. Trans. A, 24A, 1017-25 (1993); Cr-Fe-Mn-C'
  93Qiu1 'C. Qiu, A. Fernandez Guillermet, Z. Metallkd., 84, 11-22(1993); Mn-N'
  93Qiu2 'C. Qiu, Metall. Trans. A, 24A, 629-45(1993); Fe-Mn-N'
  93Sei  'M. Seiersten, SINTEF Report STF-28F93051, Oslo, 1993 and
          COST 507, Final report round 2, 1998; Al-Fe'
  94Cou  'C.A. Coughanowr, I. Ansara, H.L. Lukas,
          Calphad, 18, 125-40(1994); Cr-Si'
  94Har  'K.C. Hari Kumar, P. Wollants, L. Delaey,
          Calphad, 18, 71-79(1994); Nb-V'
  95Gro  'J. Groebner, H.L. Lukas, F. Aldinger,
          J. Alloys Compd., 220, 8-14(1995); Al-C'
  95Lee  'B.-J. Lee, unpublished, 1993-95; Cr-Si'
  96Gro  'J. Groebner, H.L. Lukas, F. Aldinger,
          Calphad, 20, 247-54(1996); Si-C, Al-Si-C'
  96Hua  'W. Huang, Metall. Mater. Trans. A, 27A, 3591-3600(1996); Nb-N'
  96Jon3 'S. Jonsson, Z. Metallkd., 87, 713-20(1996); Ti-C-N'
  96Sei  'H.J. Seifert, H.L. Lukas, G. Petzow,
          Z. Metallkd., 87, 2-13(1996); Si-Ti'
  96Zen  'K. Zeng, R. Schmid-Fetzer, Z. Metallkd., 87, 540-54(1996); Ti-N'
  97Feu  'H. Feufel, T. Goedecke, H.L. Lukas, F. Aldinger,
          J. Alloys Compd., 247, 31-42(1997); Al-Si'
  97Jan  'A. Jansson, PhD Thesis, Stockholm 1997; Al-Fe-Mn'
  97Lin  'M. Lindholm, J. Phase Equilib., 18, 432-40(1997); Cr-Fe-Si'
  97SUB  'SGTE substance database, version 1997'
  97Zen  'K. Zeng, R. Schmid-Fetzer, Thermodynamics of Alloy Formation,
          TMS, 1997; Al-Ti-N'
  98Dum  'L.F.S. Dumitrescu, M. Hillert, N. Saunders,
          J. Phase Equilib., 19, 441-48(1998); Fe-Ti'
  98Har  'K.C. Hari Kumar, unpublished, 1998; Fe-Ti'
  98Jan2 'A. Jansson, COST 507, database, 1998; Al-Fe-Mn'
  98Luk4 'H.L. Lukas, COST 507, Final report round 2, 1998; Al-N'
  98Mie  'J. Miettinen, Calphad 22, 231-56(1998); Fe-Si, Fe-Si-C'
  98Ran  'M.H. Rand, N. Saunders, COST 507, Final report round 2, 1998; Si-V'
  98Sau7 'N. Saunders, COST 507, Final report round 2, 1998; Al-V'
  98Sau14 'N. Saunders, COST 507, Final report round 2, 1998; Mn-Ti'
  98Zen  'K. Zeng, R. Schmid-Fetzer, Mater. Sci. Technol., 14, 1083-91(1998);
          Ti-V-N'
  99Du   'Y. Du, J.C. Schuster,
          Metall. Mater. Trans. A, 30A, 2409-18(1999); Ni-Si'
  99Dum1 'L.F.S. Dumitrescu, M. Hillert, B. Sundman,
          Z. Metallkd., 90, 534-41(1999); Ti-C, Ti-C-N'
  99Dum2 'L.F.S. Dumitrescu, M. Hillert, ISIJ Int., 39, 84-90(1999); Fe-Ti-C'
  99Lee  'B.-J. Lee, unpublished, 1999'
  99SGUN 'SGTE unary database V.4.1, 1999.'
  99Sun  'B. Sundman, unpublished, 1999; Fe-Si-C'
  00Du1  'Y. Du, J.C. Schuster, J. Phase Equilib., 21, 281-86(2000); Cr-Si'
  00Du2  'Y. Du, J.C. Schuster, L. Perring,
          J. Am. Ceram. Soc., 83, 2067-73(2000); Cr-Si-C'
  00SUB  'SGTE substance database, version 2000'
  00Wes  'S. Westman, unpublished, 2000; Fe-V, Mn-V'
  01Lee  'B.-J. Lee, Metall. Mater. Trans. A, 32A, 2423-39(2001);
          Fe-Nb, Nb-C, Fe-Nb-C, Fe-Ti-C, Fe-Ti-N, Fe-Nb-N, Nb-C-N, Nb-Ti-C,
          Nb-Ti-N, Ti-C-N'
  01Zha  'Y. Zhang, H. Liu, Z. Jin, Calphad, 25, 305-17(2001); Nb-Ti'
  02Fer  'P.B. Fernandes, G.C. Coelho, F. Ferreira, C.A. Nunes, B. Sundman,
          Intermetallics, 10, 993-99(2002); Nb-Si'
  02Gho  'G. Ghosh, J. Phase Equilib., 23, 310-28(2002); Ti-V'
  02Sun  'B. Sundman, modified sigma parameters, 2002; Fe-V, Mn-V'
  03Ma   'X. Ma, C. Li, F. Wang, W. Zhang, Calphad, 27, 383-88(2003); Si-N'
  05Can  'S. Canderyd, Report IM-2005-109, KIMAB, Stockholm, 2005; Fe-Nb-C'
  06Slu  'M.H.F. Sluiter, Calphad, 30, 357-66(2006); Nb'
  06Umi  'R. Umino, X.J. Liu, Y. Sutou, C.P. Wang, I. Ohnuma, R. Kainuma,
          K. Ishida, J. Phase Equilib. Diffus., 27, 54-62(2006);
          Al-Fe, Al-Fe-Mn'
  07Du   'Y. Du, J. Wang, J. Zhao, J.C. Schuster, F. Weitzer, R. Schmid-Fetzer,
          M. Ohno, H. Xu, Z.-K. Liu, S. Shang, W. Zhang,
          Int. J. Mater. Res., 98, 855-71(2007); Al-Mn'
  08Con  'D. Connetable, J. Lacaze, P. Maugis, B. Sundman,
          Calphad, 32, 361-70(2008); Al-Fe, Al-Fe-C'
  08Fri  'K. Frisk, Calphad, 32, 326-37(2008); Nb-V-C, V-C-N'
  08Mar  'A. Markstroem, D. Andersson, K. Frisk, Calphad, 32, 615-23(2008);
          Ti-V-C'
  08Wit  'V.T. Witusiewicz, A.A. Bondar, U. Hecht, S. Rex, T.Ya. Velikanova,
          J. Alloys Compd., 465, 64-77(2008); Al-Ti'
  08Xio  'W. Xiong, Y. Du, J. Wang, W.-W. Zhang, X.-G. Lu,
          Int. J. Mater. Res., 99, 598-612(2008); Al-Ni-Si'
  08Zhu  'Z. Zhu, Y. Du, L. Zhang, H. Chen, H. Xu, C. Tang,
          J. Alloys Compd., 460, 632-38(2008); Al-Nb'
  09Sun  'B. Sundman, I. Ohnuma, N. Dupin, U.R. Kattner, S.G. Fries,
          Acta Mater., 57, 2896-2908(2009); Al-Fe'
  09Wit  'V.T. Witusiewicz, A.A. Bondar, U. Hecht, T.Ya. Velikanova,
          J. Alloys Compd., 472, 133-61(2009); Al-Nb, Al-Nb-Ti'
  10Chi  'K.-G. Chin, H.-J. Lee, J.-H. Kwak, J.-Y. Kang, B.-J. Lee,
          J. Alloys Compd., 505, 217-23(2010); Al-Mn-C, Al-Fe-Mn-C'
  10Dju  'D. Djurovic, B. Hallstedt, J. von Appen, R. Dronskowski,
          Calphad, 34, 279-85(2010); Mn-C'
  10Hal1 'B. Hallstedt, D. Djurovic, J. von Appen, R. Dronskowski, A. Dick,
          F. Koermann, T. Hickel, J. Neugebauer,
          Calphad, 34, 129-33(2010); Fe-C'
  10Hal2 'B. Hallstedt, unpublished, 2010; Al-Fe-N'
  10Hal3 'B. Hallstedt, correction of CUB_A13 and HCP_A3, 2010; Al-Fe-Mn'
  11Dju  'D. Djurovic, B. Hallstedt, J. von Appen, R. Dronskowski,
          Calphad, 35, 479-91(2011); Fe-Mn, Fe-Mn-C'
  11Khv  'A.V. Khvan, slight modification of liquid interaction, 2011; V-C'
  12Dju  'D. Djurovic, fcc and bcc ordering and Al11Mn4_HT mod., 2012; Al-Mn'
  12Hal  'B. Hallstedt, adjusted magnetic parameters, 2012; Fe-Mn, Fe-Mn-C'
  12Khv1 'A.V. Khvan, B. Hallstedt, K. Chang
          Calphad, 39, 54-61(2012); Cr-Nb-C, Mn-Nb-C'
  12Khv2 'A.V. Khvan, B. Hallstedt, Calphad, 39, 62-69(2012);
          Fe-Nb, Fe-Nb-C, Fe-Mn-Nb-C'
  12Liu  'S.H. Liu, B. Hallstedt, D. Music, Y. Du,
          Calphad, 38, 43-58(2012); Fe-Nb, Mn-Nb, Fe-Mn-Nb'
  13Khv1 'A.V. Khvan, B. Hallstedt, Calphad, 40, 10-15(2013); Fe-Nb, Nb-C, 
          Nb-N, Fe-Mn-Nb, Fe-Nb-C, Fe-Nb-N, Nb-C-N, Fe-Mn-Nb-C, Fe-Mn-Nb-N'
  13Khv2 'A.V. Khvan, K. Chang, B. Hallstedt,
          Calphad, 43, 143-48(2013); Fe-Nb-V'
  13Lin  'B.B. Lindahl, M. Selleby, Calphad, 43, 86-93(2013); Al-Fe-Mn'
!
